Repository: UK-Catalysis-Hub/XAS-Workflow-Demo

# PSDI Workflow
This folder contains the jupyter notebooks and  and input files required to reproduce the 
results of nine papers from the UKCH. The papers were selected because they link to published data
required to reproduce the results.

The structuring of the notebooks (sequence of operations) follows the Athena and Artemis examples provided by Bruce Ravel 
([XAS fitting example](https://github.com/bruceravel/XAS-Education/tree/master/Examples/FeS2),
[Bruce Ravel XAS course 2011](https://www.diamond.ac.uk/Instruments/Spectroscopy/Techniques/XAS.html)). 
The specific Larch functions used are taken from the [Larch documentation](https://xraypy.github.io/xraylarch/xafs/).

File: PSDI_Phase_1/Larch/Paper 06 Reproduce XAS.ipynb
# Reproduce D. Decarolis, et. al, ACS Catal. 2021, 11, 4, 2141–2149

This notebook demonstrates reproducing the XAS results of the paper with [Larch](https://xraypy.github.io/xraylarch/xafs/) using the corresponding published dataset (raw data). 

 D. Decarolis, A. H. Clark, T. Pellegrinelli, M. Nachtegaal, E. W. Lynch, C. R. A. .Catlow, E. K. Gibson, A. Goguet, P. P. Wells (2021). **Spatial Profiling of a Pd/Al2O3 Catalyst during Selective Ammonia Oxidation** DOI: [10.1021/acscatal.0c05356](http://dx.doi.org/10.1021/acscatal.0c05356 ).

- **Corresponding authors**:   D. Decarolis, A. Goguet, P. P. Wells
- **E-mails**: 

The data used for reproducing the results was published in the University of Southampton Institutional Repository [doi:10.5258/SOTON/D1723](http://dx.doi.org/10.5258/SOTON/D1723)

For more details about Larch, see [Larch Website](https://xraypy.github.io/xraylarch/xafs/)

## Reproducing XAS analysis

The XAS results of the paper are in Figures: [1](https://pubs.acs.org/cms/10.1021/acscatal.0c05356/asset/images/medium/cs0c05356_0002.gif), [2a](https://pubs.acs.org/cms/10.1021/acscatal.0c05356/asset/images/medium/cs0c05356_0003.gif), [3a](https://pubs.acs.org/cms/10.1021/acscatal.0c05356/asset/images/medium/cs0c05356_0004.gif), [4a](https://pubs.acs.org/cms/10.1021/acscatal.0c05356/asset/images/medium/cs0c05356_0005.gif), and [5a](https://pubs.acs.org/cms/10.1021/acscatal.0c05356/asset/images/medium/cs0c05356_0006.gif). 
The captions and metadata for each figure can be used for reproducing the results presented.

#### Figure Captions
>Figure 1. XANES spectra of Pd/Al2O3, after reduction, at axial position 0 within the bed compared to Pd foil and PdO reference.
>
>Figure 2. Pd/Al2O3 at 100 °C under reaction conditions. (a) XANES spectra of Pd/Al2O3 under reaction condition, 100 °C, for the front and the end of the bed, compared to Pd foil and PdO reference; (b) intensity of XANES at the whiteline (24 368 eV) and at the PdNx peak (24 388 eV) along the catalyst bed; (c) Pd–Pd and Pd–N coordination number obtained from EXAFS fit; and (d) Pd–Pd and Pd–N/O distances obtained from EXAFS fit (the error is present but smaller than the symbol size). Mass spectrometry data can be found in Figure S2.
>
>Figure 4. Pd/Al2O3 at 175 °C. (a) XANES spectra of Pd/Al2O3 under reaction condition, 175 °C, for the front and the end of the bed, compared to Pd foil and PdO reference; (b) component percentage, obtained from MCR, for Pd/Al2O3 under reaction conditions, 175 °C, at various positions along the bed; (c) Pd–Pd, Pd–N, and Pd–N/O coordination number obtained from EXAFS fit; and (d) normalized mass spectrometry signal along the bed; the intensity of XANES at the whiteline (24 368 eV) and at the PdNx peak (24 388 eV) along the catalyst bed is shown in Figure S6.
>
>Figure 5. Spatial analysis of Pd/Al2O3 at 300 °C under reaction conditions. (a) XANES spectra; (b) component percentage, obtained from MCR, for Pd/Al2O3 under reaction conditions, 300 °C, at various positions along the bed. (c) Pd–Pd, Pd–N/O, Pd–O (in PdO), and Pd–PdO coordination number obtained from EXAFS fit; and (d) Pd–Pd normalized mass spectrometry signal along the bed; the intensity of XANES at the whiteline (24 368 eV) and at the PdNx peak (24 388 eV) along the catalyst bed is shown in Figure S9.


#### Metadata (ReadMe_File2.txt)
>The XAFS data used to obtain the fit and results are contained in the following files:
>
>Fig.1 XANES spectra of Pd/Al2O3 in file "He after reduction.prj"
>
>Fig.2 XANES and EXAFS data of Pd/Al2O3 at 100C under reaction conditions in file "100C.prj"
>
>Fig.4 XANES and EXAFS data of Pd/Al2O3 at 175C under reaction conditions in file "175C.prj"
>
>Fig.5 XANES and EXAFS data of Pd/Al2O3 at 300C under reaction conditions in file "300C.prj"
>
>Fig.S10 XANES and EXAFS data of Pd/Al2O3 at 400C under reaction conditions in file "400C.prj"

```
# Library with the functions that replicate athena:
# normalisation, merging, re-binning, 
# and visualisation (plotting)
import lib.manage_athena as athenamgr  

# File handling
from pathlib import Path

#plotting library
import matplotlib.pyplot as plt
# inline: shows plot in notebook
# tk: shows plot in popup
%matplotlib inline 

# custom plotting functions
import paper03_plots as c_plot3 # paper 3 has some similar plots

# custom plotting functions
import paper05_plots as c_plot
```

```
data_path = Path("C:/harwell/PSDI_test/wf_data/pub_661/DS0462")

for a_file in data_path.glob('*prj'):
    print("#"*80)
    print(a_file)
    data_prj = athenamgr.read_project(a_file)
    for a_group_name in data_prj._athena_groups.keys():
        print(a_group_name)
```

################################################################################
C:\harwell\PSDI_test\wf_data\pub_661\DS0462\100C.prj
 do not know what to do with key 'LCF' at ''
Pos__3pt5
Pos__2pt5
Pos__1pt5
Pos__0pt5
Pos_0pt5
Pos_1pt5
Pos_2pt5
Pos_3pt5
Pos_4pt5
Pos_5pt5
Pos_6pt5
Pos_7pt5
Pos_8pt5
Pos_0_5_100C_After_Reduction
PdO_standard
Pd_Foil
################################################################################
C:\harwell\PSDI_test\wf_data\pub_661\DS0462\175C.prj
 do not know what to do with key 'PCA' at ''
Pos__3pt5
Pos__2pt5
Pos__1pt5
Pos__0pt5
Pos_0pt5
Pos_1pt5
Pos_2pt5
Pos_3pt5
Pos_4pt5
Pos_5pt5
Pos_6pt5
Pos_7pt5
Pos_8pt5
d_0pt5_100_He_after_reduction
PdO_standard
Pd_Foil
################################################################################
C:\harwell\PSDI_test\wf_data\pub_661\DS0462\300C.prj
Pos__3pt5
Pos__2pt5
Pos__1pt5
Pos__0pt5
Pos_0pt5
Pos_1pt5
Pos_2pt5
Pos_3pt5
Pos_4pt5_NH3OX_300C_n_600s_second_run_sam_matrix_Both_average_1198_dat
Pos_5pt5_NH3OX_300C_n_600s_second_run_sam_matrix_Both_average_1198_dat
Pos_6pt5_NH3OX_300C_n_600s_second_run_sam_matrix_Both_average_1198_dat
Pos_7pt5_NH3OX_300C_n_600s_second_run_sam_matrix_Both_average_1198_dat
Pos_8pt5_NH3OX_300C_n_600s_second_run_sam_matrix_Both_average_1198_dat
ED001_He_map_0pt5_600s_ref_matrix_Both_average_1198_dat
PdO_standard_sam_matrix_Both_average_404_dat
Pd_Foil
ED001_He_map_7pt5_600s_sam_matrix_Both_average_1198_dat
Pos__3pt5_NH3OX_100C_nofoil_0pt5_down_600s_sam_matrix_Both_average_1198_dat
################################################################################
C:\harwell\PSDI_test\wf_data\pub_661\DS0462\400C.prj
Pos__3pt5_NH3OX_400C_n_600s_sam_matrix_Both_average_1198_dat
Pos__2pt5_NH3OX_400C_n_600s_sam_matrix_Both_average_1198_dat
Pos__1pt5_NH3OX_400C_n_600s_sam_matrix_Both_average_1198_dat
Pos__0pt5_NH3OX_400C_n_600s_sam_matrix_Both_average_1198_dat
Pos_0pt5_NH3OX_400C_n_600s_sam_matrix_Both_average_1198_dat
Pos_1pt5_NH3OX_400C_n_600s_sam_matrix_Both_average_1198_dat
Pos_2pt5_NH3OX_400C_n_600s_sam_matrix_Both_average_1198_dat
Pos_3pt5_NH3OX_400C_n_600s_repeat_sam_matrix_Both_average_1198_dat
Pos_4pt5_NH3OX_400C_n_600s_repeat_sam_matrix_Both_average_1198_dat
Pos_5pt5_NH3OX_400C_n_600s_secondrepeat_sam_matrix_Both_average_1198_dat
Pos_6pt5_NH3OX_400C_n_600s_repeat_sam_matrix_Both_average_1198_dat
Pos_7pt5_NH3OX_400C_n_600s_repeat_sam_matrix_Both_average_1198_dat
Pos_8pt5_NH3OX_400C_n_600s_repeat_sam_matrix_Both_average_1198_dat
Reference_Foil
PdO_ref_matrix_Up_average_118_dat
PdO_sam_matrix_Up_average_118_dat
################################################################################
C:\harwell\PSDI_test\wf_data\pub_661\DS0462\He_after_reduction.prj
ED001_He_map_0pt5_600s_sam_matrix_Both_average_1198_dat
ED001_He_map__0pt5_600s_sam_matrix_Both_average_1198_dat
ED001_He_map_1pt5_600s_sam_matrix_Both_average_1198_dat
ED001_He_map__1pt5_600s_sam_matrix_Both_average_1198_dat
ED001_He_map_1pt5_600s_secondattempt_sam_matrix_Both_average_1198_dat
ED001_He_map_2pt5_600s_sam_matrix_Both_average_1198_dat
ED001_He_map__2pt5_600s_sam_matrix_Both_average_1198_dat
ED001_He_map_3pt5_600s_sam_matrix_Both_average_1198_dat
ED001_He_map__3pt5_600s_sam_matrix_Both_average_1198_dat
ED001_He_map_4pt5_600s_sam_matrix_Both_average_1198_dat
ED001_He_map_5pt5_600s_sam_matrix_Both_average_1198_dat
ED001_He_map_6pt5_600s_sam_matrix_Both_average_1198_dat
ED001_He_map_7pt5_600s_sam_matrix_Both_average_1198_dat
ED001_He_map_8pt5_600s_sam_matrix_Both_average_1198_dat

### Figure 1 XANES spectra of Pd/Al2O3

```
data_path = Path("C:/harwell/PSDI_test/wf_data/pub_661/DS0462")

xanes_01 = {"project_file": "100C.prj",
            "mappings":{"Reduced Sample": "Pos_0_5_100C_After_Reduction",
                        "PdO": "PdO_standard",
                        "Pd Foil":"Pd_Foil"}}

data_file = Path(data_path, xanes_01['project_file'])
xanes_01_groups = c_plot.get_groups(data_file,xanes_01["mappings"])


#define dict to set colours and line stiles
plot_groups = {"Reduced Sample":["blue", "solid"], 
               "Pd Foil":['red', "dotted"],
               "PdO":["green", "dotted"], 
               }

# PDO may need to be aligned to same e0 as the other 2
print("e0 Red. Sample:", list(xanes_01_groups.values())[0].e0,
      "e0 Pd Foil:", list(xanes_01_groups.values())[2].e0,
      "e0 PdO:", list(xanes_01_groups.values())[1].e0)

xanes_01_groups["PdO"] = athenamgr.recalibrate_energy(xanes_01_groups["PdO"], xanes_01_groups["Reduced Sample"].e0)

plt = c_plot3.plot_normalised(xanes_01_groups, plot_groups,(6.25,5),[24300, 24450],[0,1.2])
plt.show()

# deviation from metadata:
#  - recalibration to e0
#  - using Pos_0_5_100C_After_Reduction from 100C.prj instead of merge
#    of signals from He_after_reduction.prj (equivalent result tested
#    in atehena)
```

 do not know what to do with key 'LCF' at ''
e0 Red. Sample: 24359.5 e0 Pd Foil: 24359.5 e0 PdO: 24356.1576079506

### Figure 2a XANES spectra of Pd/Al2O3 at 100 °C

```
# individaul normal plots
def normal_subplot(a_subplt, athena_groups = {}, include_groups = {}, xlim=[],ylim=[], s_legend = True):
    for g_indx, a_group in enumerate(include_groups):
        a_subplt.plot(athena_groups[a_group].energy,
                      athena_groups[a_group].norm, 
                      label=athena_groups[a_group].filename,
                      color = include_groups[a_group][0],
                      linestyle = include_groups[a_group][1]
                     )                 
    if s_legend:
        a_subplt.legend() # show legend
        a_subplt.set_ylabel("Normalized Absorption (a.u.)")
        a_subplt.set_xlabel("Energy (eV)")
    a_subplt.set_xlim(xlim)
    a_subplt.set_ylim(ylim)
    a_subplt.tick_params(axis='both', which='major', labelsize=9)
    return a_subplt

# normal plot with inset closeup
def plot_normal_w_inset(main_groups = {}, main_include = {}, aspect=(6,8),
                        lp_xlim=[], lp_ylim=[], 
                        inset_groups = {}, inset_include = {}, 
                        sp_xlim=[],  sp_ylim=[]
                       ):
    fig, ax1 = plt.subplots(figsize=aspect)
    # These are in unitless percentages of the figure size. (0,0 is bottom left)
    left, bottom, width, height = [0.48, 0.2, 0.4, 0.4]
    ax2 = fig.add_axes([left, bottom, width, height])

    ax1 = normal_subplot(ax1, main_groups, main_include, lp_xlim,lp_ylim)
    ax2 = normal_subplot(ax2, inset_groups, inset_include, sp_xlim,sp_ylim, True)
    return plt
```

```
data_path = Path("C:/harwell/PSDI_test/wf_data/pub_661/DS0462")

xanes_02 = {"project_file": "100C.prj",
            "mappings":{"Pos 0": "Pos_0pt5",
                        "Pos 1": "Pos_1pt5",
                        "Pos 2": "Pos_2pt5",
                        "Pos 3": "Pos_3pt5",
                        "Pos 4": "Pos_4pt5",
                        "Pos 5": "Pos_5pt5",
                        "Pos 6": "Pos_6pt5",
                        "Pos 7": "Pos_7pt5",
                        "Pos 8": "Pos_8pt5",
                        "Reduced Sample": "Pos_0_5_100C_After_Reduction",
                        "PdO": "PdO_standard",
                        "Pd Foil":"Pd_Foil"}}

data_file = Path(data_path, xanes_02['project_file'])

xanes_02_groups = c_plot.get_groups(data_file,xanes_02["mappings"])


#define dict to set colours and line stiles
main_groups = {"Pos 0": ["black", "solid"],
               "Pos 8": ["purple", "solid"],
               "Reduced Sample":["blue", "solid"], 
               "Pd Foil":['red', "dotted"],
               "PdO":["green", "dotted"], 
               }

inset_groups ={"Pos 0": ["black", "solid"],
               "Pos 1": ["blue", "solid"],
               "Pos 2": ["red", "solid"],
               "Pos 3": ["green", "solid"],
               "Pos 4": ["yellow", "solid"],
               "Pos 5": ["orange", "solid"],
               "Pos 6": ["cyan", "solid"],
               "Pos 7": ["lime", "solid"],
               "Pos 8": ["pink", "solid"],
               }

# PDO may need to be recalibrated to same e0 as the other 2
print("e0 Red. Sample:", list(xanes_01_groups.values())[0].e0,
      "e0 Pd Foil:", list(xanes_01_groups.values())[2].e0,
      "e0 PdO:", list(xanes_01_groups.values())[1].e0)

xanes_02_groups["PdO"] = athenamgr.recalibrate_energy(xanes_02_groups["PdO"], xanes_02_groups["Pd Foil"].e0)

plt = plot_normal_w_inset(xanes_02_groups, main_groups, (8.5,8), [24300, 24450], [0,1.2], 
                          xanes_02_groups, inset_groups, [24340, 24400], [0,1.2])
plt.show()

# deviation from metadata:
#  - recalibration to e0
#  - the diagram on the paper is missing Pos 7, and
#    100C.prj is missing Pos 9 and Pos 10
```

 do not know what to do with key 'LCF' at ''
e0 Red. Sample: 24359.5 e0 Pd Foil: 24359.5 e0 PdO: 24359.5

### Figure 2b intensity of XANES at the whiteline (24 368 eV) and at the PdNx peak (24 388 eV)

```
import numpy as np

e_values = [24368,24388]

square = '$\u25A0$'
circle = '$\u25CF$'

markers={24368:[square,"g","g",5],
         24388:[circle,"r","r",5]}

positions ={}
for e_value in e_values:
    positions[e_value] = {}
    for g_indx, a_group in enumerate(inset_groups):
        # get the index of the energy value closer to e_value
        e_idx = np.abs(xanes_02_groups[a_group].energy - e_value).argmin()
        positions[e_value][g_indx] = xanes_02_groups[a_group].norm[e_idx]
        
for a_position in positions:
    plt.plot(positions[a_position].keys(), positions[a_position].values(), marker=markers[a_position][0], 
             markerfacecolor=markers[a_position][1], markeredgecolor=markers[a_position][2],
             markersize=markers[a_position][3], 
             linestyle='none', label="Signal at " + str(a_position) + "eV" )
    
plt.ylabel("Signal Intensity (a.u.)")
plt.xlabel("Position along the bed (mm)")
plt.legend(loc='center')
```

### Figure 2c Pd−Pd and Pd−N coordination number obtained from EXAFS fit.
For this plot we need to do a fit o two paths to the all the position samples.
Two crystal structures are required for fitting: AlPdO3 and NPd,. The crystal structures were obtained from materials project and CCDC. The name of the paths to select are those used in the figure caption (Pd-Pd and Pd-N). Additionally Pd-O was also used to obtain a better fit. 

The figure presents the results of 10 fittings but since all are fitted to the same crystal common variables are defined for: 
- set of GDS parameters
- set of paths
- set of fit variables

The method for calculating the coordination numbers is described in the [Larch documentation](https://xraypy.github.io/xraylarch/xafs_feffit.html#example-4-measuring-coordination-number). 

Atoms and FEFF however can be shared for the four fittings so they are executed in the next cell

```
# Library with the functions that execute 
# Atoms and FEFF to generate scattering paths
import lib.atoms_feff as feff_runner     

# Set parameters          
# library containign functions tho manage fit, at read, write 
# GDS parameters, and scattering paths. 
import lib.manage_fit as fit_manager  

from larch import Interpreter
session = Interpreter()


# all crystals are added to a subfolder named additional
crystal_files = ["additional/mp-1178574_AlPdO3.cif",
                 "additional/1694754.cif",] 

for idx, a_file in enumerate(crystal_files):
    crystal_files[idx] = data_path / a_file

# Need to specify the absorbing atom and maximum radius
absorbing_atoms = ["Pd","Pd",]
max_radius = 5.0

# run feff and get a list of feff dirs
feff_dirs = feff_runner.run_feff(crystal_files, absorbing_atoms, max_radius) 

# could prevent running if the files still exist and they are recent (<month old)
```

No conda env active, defaulting to base
 : ======== running Feff module C:\Users\scman1\AppData\Local\Programs\Python\Python39\lib\site-packages\larch\bin\win64\feff6l.exe ========
 : Feff 6L.02
 : comment: None given
 : Source:  C:\harwell\PSDI_test\wf_data\pub_661\DS0462\additional\mp-1178574_AlPdO3.cif
 : Structure Summary:  Al2 Pd2 O6
 : Reduced formula:  AlPdO3
 : space group: (P6_3/mmc), space number:  (194)
 : abc:  3.219946   3.219946  11.864006
 : angles: 90.000000  90.000000 120.000000
 : sites: 10
 : Calculating potentials and phases...
 : free atom potential and density for atom type    0
 : free atom potential and density for atom type    1
 : free atom potential and density for atom type    2
 : free atom potential and density for atom type    3
 : overlapped potential and density for unique potential    0
 : overlapped potential and density for unique potential    1
 : overlapped potential and density for unique potential    2
 : overlapped potential and density for unique potential    3
 : muffin tin radii and interstitial parameters
 : phase shifts for unique potential    0
 : phase shifts for unique potential    1
 : phase shifts for unique potential    2
 : phase shifts for unique potential    3
 : Preparing plane wave scattering amplitudes...
 : nncrit in prcrit       9
 : Searching for paths...
 : WARNING in PATHS Module:
 : rmax > distance to most distant atom.
 : Some paths may be missing.
 : rmax, ratx      5.00000     4.75618
 : Rmax  5.0000  keep and heap limits   0.0000000   0.0000000
 : Preparing neighbor table
 : nfound  nheap  nheapx  nsc    r
 : Paths found      482   (nheapx, nbx     101   4)
 : Eliminating path degeneracies...
 : Plane wave chi amplitude filter   2.50%
 : Unique paths     37,  total paths     366
 : Calculating EXAFS parameters...
 : Curved wave chi amplitude ratio   4.00%
 : Discard feff.dat for paths with cw ratio <   2.67%
 : path  cw ratio     deg    nleg  reff
 : 1   100.000     4.000     2   2.1245
 : 2    50.000     2.000     2   2.1245
 : 3    18.284     2.000     2   2.9660
 : 4    70.961     6.000     2   3.2199
 : 5    34.780     6.000     2   3.5005
 : 6     8.423    12.000     3   3.5107
 : 7     5.354    12.000     3   3.7345
 : 8    16.269    24.000     3   3.7345
 : 9    10.109    12.000     3   3.7813
 : 10    22.632     6.000     2   3.8577
 : 11     6.635    12.000     3   3.8879
 : 12     1.649     4.000     4   4.0622 neglected
 : 13     4.272    12.000     3   4.1627
 : 14     3.755     2.000     3   4.2490
 : 15     7.511     4.000     3   4.2490
 : 16     7.835     2.000     4   4.2490
 : 17    15.671     4.000     4   4.2490
 : 18     4.293     4.000     4   4.2490
 : 19     2.146     2.000     4   4.2490 neglected
 : 20     2.600     8.000     4   4.2490 neglected
 : 21     1.300     4.000     4   4.2490 neglected
 : 22     2.231    12.000     4   4.2490 neglected
 : 23     2.204    12.000     4   4.2490 neglected
 : 24    28.558    12.000     2   4.3778
 : 25     5.076    12.000     3   4.3773
 : 26    19.034    24.000     3   4.5938
 : 27     6.442    24.000     3   4.6010
 : 28    12.402    24.000     3   4.6011
 : 29     2.972    24.000     3   4.6915
 : 30     4.287    12.000     3   4.7481
 : 31    11.623     6.000     2   4.7562
 : 32     3.859     8.000     4   4.8097
 : 33     1.930     4.000     4   4.8097 neglected
 : 34     2.353    12.000     3   4.8299 neglected
 : 35     6.063    24.000     3   4.8687
 : 36     2.549     8.000     4   4.8969 neglected
 : 37     1.274     4.000     4   4.8969 neglected
 : 27 paths kept,   37 examined.
 : Feff done.  Have a nice day.
 : ======== running Feff module C:\Users\scman1\AppData\Local\Programs\Python\Python39\lib\site-packages\larch\bin\win64\feff6l.exe ========
 : Feff 6L.02
 : comment: None given
 : Source:  C:\harwell\PSDI_test\wf_data\pub_661\DS0462\additional\1694754.cif
 : Structure Summary:  Pd2 N2
 : Reduced formula:  PdN
 : space group: (P6_3/mmc), space number:  (194)
 : abc:  3.010000   3.010000   5.410000
 : angles: 90.000000  90.000000 120.000000
 : sites: 4
 : Calculating potentials and phases...
 : free atom potential and density for atom type    0
 : free atom potential and density for atom type    1
 : free atom potential and density for atom type    2
 : overlapped potential and density for unique potential    0
 : overlapped potential and density for unique potential    1
 : overlapped potential and density for unique potential    2
 : muffin tin radii and interstitial parameters
 : phase shifts for unique potential    0
 : phase shifts for unique potential    1
 : phase shifts for unique potential    2
 : Preparing plane wave scattering amplitudes...
 : nncrit in prcrit       9
 : Searching for paths...
 : WARNING in PATHS Module:
 : rmax > distance to most distant atom.
 : Some paths may be missing.
 : rmax, ratx      5.00000     4.79265
 : Rmax  5.0000  keep and heap limits   0.0000000   0.0000000
 : Preparing neighbor table
 : nfound  nheap  nheapx  nsc    r
 : Paths found      530   (nheapx, nbx      84   4)
 : Eliminating path degeneracies...
 : Plane wave chi amplitude filter   2.50%
 : Unique paths     33,  total paths     458
 : Calculating EXAFS parameters...
 : Curved wave chi amplitude ratio   4.00%
 : Discard feff.dat for paths with cw ratio <   2.67%
 : path  cw ratio     deg    nleg  reff
 : 1   100.000     6.000     2   2.2021
 : 2    28.889     2.000     2   2.7050
 : 3    65.417     6.000     2   3.0100
 : 4     4.233    12.000     3   3.5546
 : 5     4.499    12.000     3   3.7071
 : 6     9.156    24.000     3   3.7071
 : 7    18.974     6.000     2   3.7295
 : 8     3.736    12.000     3   3.8097
 : 9    55.861    12.000     2   4.0469
 : 10    23.071    24.000     3   4.2255
 : 11     7.407     6.000     3   4.4042
 : 12    13.937     6.000     4   4.4042
 : 13     3.996     6.000     4   4.4042
 : 14     2.642    12.000     4   4.4042 neglected
 : 15     5.263    12.000     4   4.4042
 : 16     0.551    12.000     4   4.4042 neglected
 : 17    10.294     6.000     2   4.4140
 : 18     2.955    24.000     3   4.4708
 : 19     5.861    24.000     3   4.4708
 : 20    10.053    24.000     3   4.4708
 : 21     2.393    12.000     3   4.5150 neglected
 : 22     2.483    12.000     3   4.5734 neglected
 : 23     3.650    12.000     3   4.6606
 : 24     7.662    12.000     3   4.6605
 : 25    15.020    12.000     2   4.7926
 : 26     3.176    24.000     3   4.8809
 : 27     3.541    24.000     3   4.8809
 : 28     1.271    12.000     4   4.9071 neglected
 : 29     1.265     6.000     4   4.9071 neglected
 : 30     1.581    12.000     4   4.9071 neglected
 : 31     4.769    24.000     3   4.9156
 : 32     2.011    24.000     3   4.9893 neglected
 : 33     2.295    24.000     3   4.9893 neglected
 : 24 paths kept,   33 examined.
 : Feff done.  Have a nice day.

```
gds_parms = "pdo_gds.csv"
sel_paths = "pdo_sp.csv"

# variables for fit
fit_vars = {}
fit_vars['fitspace']='k'
fit_vars['kmin']=0 
fit_vars['kmax']=10
fit_vars['kw']=2 
fit_vars['dk']=1
fit_vars['window']='hanning'
fit_vars['rmin']=0.0
fit_vars['rmax']=5.0
```

```
# read save parameters from input gds file
gds = fit_manager.read_gds(gds_parms, session)
# show gsd group parameters in a spreadsheet
this_sheet = fit_manager.show_gds(gds)
# save gsd group parameters in a csv file
fit_manager.save_gds(gds, gds_parms)
```

Sheet(cells=(Cell(column_start=0, row_end=21, row_start=0, squeeze_column=False, squeeze_row=False, value=[['i…

```
# save gds data the csv file 
gds = fit_manager.spreadsheet_to_gds(this_sheet, session)
# save gsd group parameters in a csv file
fit_manager.save_gds(gds, gds_parms)
```

```
# read saved selected paths from input file
selected_paths = fit_manager.read_selected_paths_list(sel_paths, session)

path_sheet = fit_manager.show_feff_paths(crystal_files,selected_paths)
display(path_sheet)
```

Sheet(cells=(Cell(column_end=7, column_start=0, row_end=52, row_start=0, squeeze_column=False, squeeze_row=Fal…

```
sp_sheet = fit_manager.show_selected_paths(path_sheet, selected_paths)
```

Sheet(cells=(Cell(column_end=5, column_start=0, row_start=0, squeeze_column=False, squeeze_row=False, type='te…

```
fit_manager.save_selected_paths_list(sp_sheet, sel_paths)
selected_paths = fit_manager.read_selected_paths_list(sel_paths, session)

# hack set degen = 1 for all paths
for a_path in selected_paths:
    a_path.degen = 1
```

```
# list all the groups to be fitted
fit_groups ={"Pos 0": ["black", "solid"],
               "Pos 1": ["blue", "solid"],
               "Pos 2": ["red", "solid"],
               "Pos 3": ["green", "solid"],
               "Pos 4": ["yellow", "solid"],
               "Pos 5": ["orange", "solid"],
               "Pos 6": ["cyan", "solid"],
               "Pos 7": ["lime", "solid"],
               "Pos 8": ["pink", "solid"],
               }

# run fit
fit_list = {}
for a_group in fit_groups:
    trans, dset, out = fit_manager.run_fit(xanes_02_groups[a_group], gds, selected_paths, fit_vars, session)
    fit_list[a_group]=[trans, dset, out]
    

# import custom plot functions (replicate plots in paper)
import paper01_plots as c_plots
for a_fit in fit_list:
    chikr_p = c_plot.plot_dashed_fit(fit_list[a_fit][1], fit_vars['rmin'],
                                     fit_vars['rmax'],fit_vars['kmin'] ,
                                     fit_vars['kmax'], a_fit)
chikr_p.show()
```

```
for a_fit in fit_list:
    print("R-factor %.2f"%(fit_list[a_fit][2].rfactor*100)+"%")
```

R-factor 5.21%
R-factor 6.40%
R-factor 5.30%
R-factor 5.89%
R-factor 5.10%
R-factor 5.07%
R-factor 5.17%
R-factor 5.13%
R-factor 5.68%

```
paths_w_cn =["PdPd","PdN"]

markers={"PdPd":[square,"g","g",5],
         "PdN":[circle,"r","r",5]}
errors = {"PdPd":[], "PdN":[]}

cn_positions ={"PdPd":{},"PdN":{}}

for idx, a_fit in enumerate(fit_list):
    cn_positions["PdPd"][idx] = abs(fit_list[a_fit][2].params['n1_pdpd'].value)
    err = str(fit_list[a_fit][2].params['n1_pdpd'])
    errors["PdPd"].append(float(err[err.find('+/-')+4:].split(",")[0]))
    cn_positions["PdN"][idx] = abs(fit_list[a_fit][2].params['n3_pdn'].value)
    err = str(fit_list[a_fit][2].params['n3_pdn'])
    errors["PdN"].append(float(err[err.find('+/-')+4:].split(",")[0]))
    

for a_position in cn_positions:
    plt.plot(cn_positions[a_position].keys(), cn_positions[a_position].values(), marker=markers[a_position][0], 
             markerfacecolor=markers[a_position][1], markeredgecolor=markers[a_position][2],
             markersize=markers[a_position][3], 
             linestyle='none', label = str(a_position))
    plt.errorbar(cn_positions[a_position].keys(), cn_positions[a_position].values(), yerr=errors[a_position],
                 linestyle='none',capsize= 5)
    
plt.ylabel("Coordination Number")
plt.xlabel("Position along the bed (mm)")
plt.legend(loc='center')
```

```
import re
cn_positions ={"PdPd":{},"PdN":{}}
cn_errors = {"PdPd":[],"PdN":[]}

path_keys = {"  n1_pdpd   ":"PdN",  "  n3_pdn   " :"PdPd"}

found_key = False
this_key = ""
for idx, a_fit in enumerate(fit_list):
    fit_report = fit_manager.get_fit_report(fit_list[a_fit][2], session)
    for a_line in fit_report.split("\n"):
        for a_key in path_keys:
            if a_key in a_line:
                #print(a_line)
                all_vals = re.findall(r"[-+]?(?:\d*\.*\d+)", a_line) 
                #print (all_vals)
                cn_positions[path_keys[a_key]][idx] = abs(float(all_vals[1]))
                cn_errors[path_keys[a_key]].append(float(all_vals[2]))


for a_position in cn_positions:
    plt.plot(cn_positions[a_position].keys(), cn_positions[a_position].values(), marker=markers[a_position][0], 
             markerfacecolor=markers[a_position][1], markeredgecolor=markers[a_position][2],
             markersize=markers[a_position][3], 
             linestyle='none', label = str(a_position))
    plt.errorbar(cn_positions[a_position].keys(), cn_positions[a_position].values(), yerr=errors[a_position],
                 linestyle='none',capsize= 5)
    
plt.ylabel("Coordination Number")
plt.xlabel("Position along the bed (mm)")
plt.legend(loc='center')
```

### Figure 2d Pd−Pd and Pd−N distances obtained from EXAFS fit.

For this plot we use the same results from the fits above. In this case we take the r reported for each of the two paths of interest: Pd-Pd and Pd-N.

The script below looks up the report for the path labels and then for the value of R. The values are stored in two arrays which are then plotted.

```
r_positions ={"PdPd":{},"PdN":{}}
r_errors = {"PdPd":[],"PdN":[]}
path_keys = {"N.Pd.1":"PdN","Pd.Pd.2":"PdPd"}

found_key = False
this_key = ""
for idx, a_fit in enumerate(fit_list):
    fit_report = fit_manager.get_fit_report(fit_list[a_fit][2], session)
    for a_line in fit_report.split("\n"):
        for a_key in path_keys:
            if a_key in a_line:
                found_key = True
                this_key = a_key
        if found_key and '  r  ' in a_line:
            all_vals = re.findall(r"[-+]?(?:\d*\.*\d+)", a_line)
            r_positions[path_keys[this_key]][idx] = float(all_vals[0])
            r_errors[path_keys[this_key]].append(float(all_vals[1]))
            found_key = False
            this_key = ""
       


for a_position in r_positions:
    plt.plot(r_positions[a_position].keys(), r_positions[a_position].values(), marker=markers[a_position][0], 
             markerfacecolor=markers[a_position][1], markeredgecolor=markers[a_position][2],
             markersize=markers[a_position][3], 
             linestyle='none', label = str(a_position))
    plt.errorbar(r_positions[a_position].keys(), r_positions[a_position].values(), yerr=r_errors[a_position],
                 linestyle='none',capsize= 5)
    
plt.ylabel("Coordination Number")
plt.xlabel("Position along the bed (mm)")
plt.legend(loc='center')
```

### Figure 4a XANES spectra of Pd/Al2O3 under reaction condition, 175 °C, for the front and the end of the bed, compared to Pd foil and PdO reference;

```
xanes_04 = {"project_file": "175C.prj",
            "mappings":{"Pos 0": "Pos_0pt5",
                        "Pos 1": "Pos_1pt5",
                        "Pos 2": "Pos_2pt5",
                        "Pos 3": "Pos_3pt5",
                        "Pos 4": "Pos_4pt5",
                        "Pos 5": "Pos_5pt5",
                        "Pos 6": "Pos_6pt5",
                        "Pos 7": "Pos_7pt5",
                        "Pos 8": "Pos_8pt5",
                        "PdO": "PdO_standard",
                        "Pd Foil":"Pd_Foil"}}

data_file = Path(data_path, xanes_04['project_file'])

xanes_04_groups = c_plot.get_groups(data_file,xanes_04["mappings"])


#define dict to set colours and line stiles
main_groups = {"Pos 0": ["black", "solid"],
               "Pos 8": ["purple", "solid"],
               "PdO":["green", "dotted"],
               "Pd Foil":['red', "dotted"],
               }

inset_groups ={"Pos 0": ["black", "solid"],
               "Pos 1": ["blue", "solid"],
               "Pos 2": ["red", "solid"],
               "Pos 3": ["green", "solid"],
               "Pos 4": ["yellow", "solid"],
               "Pos 5": ["orange", "solid"],
               "Pos 6": ["cyan", "solid"],
               "Pos 7": ["lime", "solid"],
               "Pos 8": ["pink", "solid"],
               }

# PDO may need to be recalibrated to same e0 as the other 2
print("e0 Red. Sample:", list(xanes_04_groups.values())[0].e0,
      "e0 Pd Foil:", list(xanes_04_groups.values())[2].e0,
      "e0 PdO:", list(xanes_04_groups.values())[1].e0)

align_e0 = xanes_04_groups["PdO"].e0
for a_group in xanes_04_groups:
    xanes_04_groups[a_group] = athenamgr.recalibrate_energy(xanes_04_groups[a_group], align_e0)

plt = plot_normal_w_inset(xanes_04_groups, main_groups, (8.5,8), [24300, 24450], [0,1.2], 
                          xanes_04_groups, inset_groups, [24340, 24400], [0,1.2])
plt.show()

# deviation from metadata:
#  - recalibration to e0
#  - the diagram on the paper is missing Pos 7, and
#    100C.prj is missing Pos 9 and Pos 10
```

 do not know what to do with key 'PCA' at ''
e0 Red. Sample: 24359.0 e0 Pd Foil: 24360.0 e0 PdO: 24359.5

### Figure 5a XANES spectra

```
xanes_05 = {"project_file": "300C.prj",
            "mappings":{"Pos 0": "Pos_0pt5",
                        "Pos 1": "Pos_1pt5",
                        "Pos 2": "Pos_2pt5",
                        "Pos 3": "Pos_3pt5",
                        "Pos 4": "Pos_4pt5_NH3OX_300C_n_600s_second_run_sam_matrix_Both_average_1198_dat",
                        "Pos 5": "Pos_5pt5_NH3OX_300C_n_600s_second_run_sam_matrix_Both_average_1198_dat",
                        "Pos 6": "Pos_6pt5_NH3OX_300C_n_600s_second_run_sam_matrix_Both_average_1198_dat",
                        "Pos 7": "Pos_7pt5_NH3OX_300C_n_600s_second_run_sam_matrix_Both_average_1198_dat",
                        "Pos 8": "Pos_8pt5_NH3OX_300C_n_600s_second_run_sam_matrix_Both_average_1198_dat",
                        "PdO": "PdO_standard_sam_matrix_Both_average_404_dat",
                        "Pd Foil":"Pd_Foil"}}

data_file = Path(data_path, xanes_05['project_file'])

xanes_05_groups = c_plot.get_groups(data_file,xanes_05["mappings"])


#define dict to set colours and line stiles
main_groups = {"Pos 0": ["black", "solid"],
               "Pos 8": ["purple", "solid"],
               "PdO":["green", "dotted"],
               "Pd Foil":['red', "dotted"],
               }

inset_groups ={"Pos 0": ["black", "solid"],
               "Pos 1": ["blue", "solid"],
               "Pos 2": ["red", "solid"],
               "Pos 3": ["green", "solid"],
               "Pos 4": ["yellow", "solid"],
               "Pos 5": ["orange", "solid"],
               "Pos 6": ["cyan", "solid"],
               "Pos 7": ["lime", "solid"],
               "Pos 8": ["pink", "solid"],
               }

# PDO may need to be recalibrated to same e0 as the other 2
print("e0 Red. Sample:", list(xanes_05_groups.values())[0].e0,
      "e0 Pd Foil:", list(xanes_05_groups.values())[2].e0,
      "e0 PdO:", list(xanes_05_groups.values())[1].e0)

align_e0 = xanes_05_groups["PdO"].e0
for a_group in xanes_05_groups:
    xanes_05_groups[a_group] = athenamgr.recalibrate_energy(xanes_05_groups[a_group], align_e0)

plt = plot_normal_w_inset(xanes_05_groups, main_groups, (8.5,8), [24300, 24450], [0,1.2], 
                          xanes_05_groups, inset_groups, [24340, 24400], [0,1.2])
plt.show()

# deviation from metadata:
#  - recalibration to e0
#  - the diagram on the paper is missing Pos 7, and
#    100C.prj is missing Pos 9 and Pos 10
```

e0 Red. Sample: 24360.5 e0 Pd Foil: 24352.5 e0 PdO: 24362.0

## Reproducibility of results

All of the results can be reproduced. however there is a small issue regarding which crystal files to use. These are not included in the published dataset.

Pending contactiong authors for validation of process.

Issues:
1. data sets for 100C, only 8 are included in prj, could they be mislabelled? what happened to sample at position 7?
2. Method to calculate coordination numbers (is it correct?)
3. Method to get R for each path from report?
4. need to reaearch the method for MCR and see if it can be supported with Larch (4b, 4c, 4d, 5b, 5c, 5c).

```

```
