Repository: UK-Catalysis-Hub/XAS-Workflow-Demo

# PSDI Workflow
This folder contains the jupyter notebooks and  and input files required to reproduce the 
results of nine papers from the UKCH. The papers were selected because they link to published data
required to reproduce the results.

The structuring of the notebooks (sequence of operations) follows the Athena and Artemis examples provided by Bruce Ravel 
([XAS fitting example](https://github.com/bruceravel/XAS-Education/tree/master/Examples/FeS2),
[Bruce Ravel XAS course 2011](https://www.diamond.ac.uk/Instruments/Spectroscopy/Techniques/XAS.html)). 
The specific Larch functions used are taken from the [Larch documentation](https://xraypy.github.io/xraylarch/xafs/).

File: PSDI_Phase_1/Larch/Paper 09 Reproduce XAS.ipynb
# Reproduce R. H. Blackmore et al, Phys. Chem. Chem. Phys., 2020,22, 18774-18787 

This notebook demonstrates reproducing the XAS results of the paper with [Larch](https://xraypy.github.io/xraylarch/xafs/) using the corresponding published dataset (raw data). 

R. H. Blackmore, M. E. Rivas, G. F. Tierney, K. M. H. .Mohammed, D. Decarolis, S. Hayama, F. Venturini, G. Held, R. Arrigo, M. Amboage, P. Hellier, E. W. Lynch, M. Amri, M. Casavola, T. Eralp Erden, P. Collier, P. P. Wells (2020) **The electronic structure, surface properties, and in situ N2O decomposition of mechanochemically synthesised LaMnO3** DOI: [10.1039/d0cp00793e](http://doi.org/10.1039/d0cp00793e).

- **Corresponding authors**: P. P. Wells
- **E-mails**: 

The data used for reproducing the results was published in the University of Southampton Institutional Repository doi:[10.5258/SOTON/D1342](http://dx.doi.org/10.5258/SOTON/D1342)

For more details about Larch, see [Larch Website](https://xraypy.github.io/xraylarch/xafs/)

## Reproducing XAS analysis

The XAS results of the paper are in Figures: [1](https://pubs.rsc.org/image/article/2020/cp/d0cp00793e/d0cp00793e-f1_hi-res.gif), [4](https://pubs.rsc.org/image/article/2020/cp/d0cp00793e/d0cp00793e-f4_hi-res.gif), [6](https://pubs.rsc.org/image/article/2020/cp/d0cp00793e/d0cp00793e-f6_hi-res.gif), and [7](https://pubs.rsc.org/image/article/2020/cp/d0cp00793e/d0cp00793e-f7_hi-res.gif). Additionally, the article indicates which paths to use for fitting in the text.
The captions and metadata for each figure can also be used to map the data to the results presented.

#### Figure Captions
>Fig. 1 (A) XAS Mn K-edge XANES compared to (B) HERFD-XANES of time-slices during the mechanochemial synthesis if LaMnO3 compared to (C) reference Mn(ii), (iii), (iv) oxides and sol–gel synthesised LaMnO3 with (D–F) their respective highlighted pre-edge region. 
>
>Fig. 4 In situ high pressure EDE spectra at 0 GPa and 20 GPa on La2O3 and Mn2O3 mixture after high energy ball milling for 30 min. 
>
>Fig. 6 Mn K-edge EXAFS data after 4 h of milling in (A) atmospheric and (B) inert milling conditions showing the magnitude and imaginary components of the k2-weighted FT data and fits compared to (C) sol–gel synthesised LaMnO3. 
>
>Fig. 7 (A) Mn K-edge XANES with (B) highlighted pre-edge region compared to (C) HERFD-XANES with (D) highlighted pre-edge region of mechanochemial synthesis if LaMnO3 within air and argon environments compared to sol–gel LaMnO3 and precursor Mn2O3. 

#### Metadata (ReadMeFile_PCCP_data_002_.txt)
> This dataset contains: Data supporting figures in the main text and ESI.
The figures are as follows:
> - Figure 2, S1 and S2:(A) Mn Kß XES mainlines for Mn reference oxides and sol-gel synthesised LaMnO3 with (B) ‘time-slices’ during the mechanochemical synthesis of LaMnO3 (C) presents the Kß1,3 max as a function of oxidation state, with a line of best fit calculated from the reference materials and used to calculate the oxidation state of the ball milled materials
These files are in seperate .dat file formats
Figure 4:In situ high pressure EDE to mimic the pressures occuring during ball milling at pressures 0 GPa and 20 GPa
File is in a .prj to be opened in Athena software package
Files are in .dat format to be opened in appropriate XRD software, such as DIFFRAC.SUITE TOPAS or EVA
Figure 6, 7A-B: XAS data for air and argon milled LaMnO3 compared to the sol-gel synthesised perovskite (EXAFS and XANES)
File is in a .prj to be opened in Athena and Artemis software package

```
# Library with the functions that replicate athena:
# normalisation, merging, re-binning, 
# and visualisation (plotting)
import lib.manage_athena as athenamgr  

# File handling
from pathlib import Path

#plotting library
import matplotlib.pyplot as plt
# inline: shows plot in notebook
# tk: shows plot in popup
%matplotlib inline 

# custom plotting functions
import paper03_plots as c_plot3 # paper 3 has some similar plots

# custom plotting functions
import paper05_plots as c_plot
```

```
data_path = Path("./wf_data/pub_723/DS0747")

for a_file in data_path.glob('*prj'):
    print("#"*80)
    print(a_file)
    data_prj = athenamgr.read_project(a_file)
    for a_group_name in data_prj._athena_groups.keys():
        print(a_group_name)
```

################################################################################
wf_data\pub_723\DS0747\Figure_1_XANES_time_series.prj
 do not know what to do with key 'LCF' at ''
Mn2O3
Mn_Time_0h
Mn_Time_1h
Mn_Time_2h
Mn_Time_3h
Mn_Sol_gel
Mn_Time_4h
################################################################################
wf_data\pub_723\DS0747\Figure_4_in_situ_high_pressure_EDE.prj
pinitial
p20
################################################################################
wf_data\pub_723\DS0747\Figure_6_7A_B_XAFS.prj
Mn2O3
Mn_Sol_gel
Mn_air_milled
Mn_argon_milled

### Figure 1 XANES spectra of Pd/Al2O3

```
data_path = Path("./wf_data/pub_723/DS0747")
                 
f1_data = {"project_file": "Figure_1_XANES_time_series.prj",
                 "mappings":{"Mn2O3": "Mn2O3",
                             "0 h":"Mn_Time_0h",
                             "1 h":"Mn_Time_1h",
                             "2 h":"Mn_Time_2h",
                             "3 h":"Mn_Time_3h",
                             "Sol-Gel":"Mn_Sol_gel",
                             "4 h":"Mn_Time_4h"}}

f4_data = {"project_file": "Figure_4_in_situ_high_pressure_EDE.prj",
                 "mappings":{"0 GPa": "pinitial",
                             "20 GPa": "p20",}}

f6_data = {"project_file": "Figure_6_7A_B_XAFS.prj",
                 "mappings":{"Mn2O3": "Mn2O3",
                             "Sol-Gel": "Mn_Sol_gel",
                             "Air Milled": "Mn_air_milled",
                             "Argon Milled": "Mn_argon_milled",}}
                 
data_file = Path(data_path, f1_data['project_file'])
f1_groups = c_plot.get_groups(data_file,f1_data["mappings"])
                 
data_file = Path(data_path, f4_data['project_file'])
f4_groups = c_plot.get_groups(data_file,f4_data["mappings"])                 


data_file = Path(data_path, f6_data['project_file'])
f6_groups = c_plot.get_groups(data_file,f6_data["mappings"])     

#define dict to set colours and line stiles
f1_plot_groups = {"Mn2O3":["blue", "solid"],
                  "1 h":['red', "solid"],
                  "2 h":["green", "solid"], 
                  "3 h":["orange", "solid"], 
                  "4 h":["yellow", "solid"], 
                  "Sol-Gel":["purple", "solid"], 
                 }

#xanes_01_groups["PdO"] = athenamgr.recalibrate_energy(xanes_01_groups["PdO"], xanes_01_groups["Reduced Sample"].e0)

plt = c_plot3.plot_normalised(f1_groups, f1_plot_groups,(6.25,5),[6530, 6580],[0,1.6])
plt.show()

plt = c_plot3.plot_normalised(f1_groups, f1_plot_groups,(6.25,5),[6535, 6555],[0,1.2])
plt.show()

# deviation from metadata:
#  - recalibration to e0
#  - using Pos_0_5_100C_After_Reduction from 100C.prj instead of merge
#    of signals from He_after_reduction.prj (equivalent result tested
#    in atehena)

#define dict to set colours and line stiles
f4_plot_groups = {"0 GPa":["blue", "solid"],
                  "20 GPa":['red', "solid"],}

plt = c_plot3.plot_normalised(f4_groups, f4_plot_groups,(6.25,5),[6470, 6800],[0,1.6])
plt.show()

f6_plot_groups={"Mn2O3": ["blue", "solid"],
                "Air Milled": ["orange", "solid"],
                "Argon Milled": ["yellow", "solid"],
                "Sol-Gel": ["green", "solid"],}

plt = c_plot3.plot_normalised(f6_groups, f6_plot_groups,(6.25,5),[6530, 6580],[0,1.6])
plt.show()
```

 do not know what to do with key 'LCF' at ''

### Figure 2c Pd−Pd and Pd−O EXAFS fits.
For this plot we need to do a fit o two paths to the all the position samples.
One crystal structure is required for fitting: PdO. The crystal structures were obtained from materials project and CCDC. The name of the paths to select are those used in the figure caption (Pd-Pd and Pd-N). Additionally Pd-O was also used to obtain a better fit. 

The figure presents the results of 10 fittings but since all are fitted to the same crystal common variables are defined for: 
- set of GDS parameters
- set of paths
- set of fit variables

The method for calculating the coordination numbers is described in the [Larch documentation](https://xraypy.github.io/xraylarch/xafs_feffit.html#example-4-measuring-coordination-number). 

Atoms and FEFF however can be shared for the four fittings so they are executed in the next cell

```
# Library with the functions that execute 
# Atoms and FEFF to generate scattering paths
import lib.atoms_feff as feff_runner     

# Set parameters          
# library containign functions tho manage fit, at read, write 
# GDS parameters, and scattering paths. 
import lib.manage_fit as fit_manager  

from larch import Interpreter
session = Interpreter()


crystal_files = ["./wf_data/pub_723/additional/1667441.cif",
                 "./wf_data/pub_723/additional/1697445.cif"] 
# Need to specify the absorbing atom and maximum radius
absorbing_atoms = ["Mn","Mn"]
max_radius = 5.0

# run feff and get a list of feff dirs
feff_dirs = feff_runner.run_feff(crystal_files, absorbing_atoms, max_radius) 

# could prevent running if the files still exist and they are recent (<month old)
```

No conda env active, defaulting to base
Processing: ./wf_data/pub_723/additional/1667441.cif
check if need to build: 1667441_feff
 : ======== running Feff module C:\Users\scman1\AppData\Local\Programs\Python\Python39\lib\site-packages\larch\bin\win64\feff6l.exe ========
 : Feff 6L.02
 : Formula:    LaMnO3
 : SpaceGroup: Pm-3m
 : # sites:    5
 : Calculating potentials and phases...
 : free atom potential and density for atom type    0
 : free atom potential and density for atom type    1
 : free atom potential and density for atom type    2
 : free atom potential and density for atom type    3
 : overlapped potential and density for unique potential    0
 : overlapped potential and density for unique potential    1
 : overlapped potential and density for unique potential    2
 : overlapped potential and density for unique potential    3
 : muffin tin radii and interstitial parameters
 : phase shifts for unique potential    0
 : phase shifts for unique potential    1
 : phase shifts for unique potential    2
 : phase shifts for unique potential    3
 : Preparing plane wave scattering amplitudes...
 : nncrit in prcrit       9
 : Searching for paths...
 : Rmax  3.8815  keep and heap limits   0.0000000   0.0000000
 : Preparing neighbor table
 : nfound  nheap  nheapx  nsc    r
 : Paths found      104   (nheapx, nbx      23   4)
 : Eliminating path degeneracies...
 : Plane wave chi amplitude filter   2.50%
 : Unique paths     13,  total paths     104
 : Calculating EXAFS parameters...
 : Curved wave chi amplitude ratio   4.00%
 : Discard feff.dat for paths with cw ratio <   2.67%
 : path  cw ratio     deg    nleg  reff
 : 1   100.000     6.000     2   1.9398
 : 2    18.050    24.000     3   3.3113
 : 3    58.072     8.000     2   3.3596
 : 4    13.482     4.000     2   3.8795
 : 5     6.737     2.000     2   3.8805
 : 6    16.691     6.000     3   3.8795
 : 7    37.767     8.000     3   3.8795
 : 8    18.868     4.000     3   3.8805
 : 9    16.800     6.000     4   3.8805
 : 10     5.806     6.000     4   3.8795
 : 11    26.483     4.000     4   3.8795
 : 12    13.227     2.000     4   3.8805
 : 13     1.474    24.000     4   3.8795 neglected
 : 12 paths kept,   13 examined.
 : Feff done.  Have a nice day.
Processing: ./wf_data/pub_723/additional/1697445.cif
check if need to build: 1697445_feff
 : ======== running Feff module C:\Users\scman1\AppData\Local\Programs\Python\Python39\lib\site-packages\larch\bin\win64\feff6l.exe ========
 : Feff 6L.02
 : Formula:    LaMnO3
 : SpaceGroup: Pm-3m
 : # sites:    5
 : Calculating potentials and phases...
 : free atom potential and density for atom type    0
 : free atom potential and density for atom type    1
 : free atom potential and density for atom type    2
 : free atom potential and density for atom type    3
 : overlapped potential and density for unique potential    0
 : overlapped potential and density for unique potential    1
 : overlapped potential and density for unique potential    2
 : overlapped potential and density for unique potential    3
 : muffin tin radii and interstitial parameters
 : phase shifts for unique potential    0
 : phase shifts for unique potential    1
 : phase shifts for unique potential    2
 : phase shifts for unique potential    3
 : Preparing plane wave scattering amplitudes...
 : nncrit in prcrit       9
 : Searching for paths...
 : Rmax  3.9134  keep and heap limits   0.0000000   0.0000000
 : Preparing neighbor table
 : nfound  nheap  nheapx  nsc    r
 : Paths found      104   (nheapx, nbx      21   4)
 : Eliminating path degeneracies...
 : Plane wave chi amplitude filter   2.50%
 : Unique paths     10,  total paths     104
 : Calculating EXAFS parameters...
 : Curved wave chi amplitude ratio   4.00%
 : Discard feff.dat for paths with cw ratio <   2.67%
 : path  cw ratio     deg    nleg  reff
 : 1   100.000     6.000     2   1.9557
 : 2    17.958    24.000     3   3.3386
 : 3    57.207     8.000     2   3.3874
 : 4    20.058     6.000     2   3.9114
 : 5    16.538     6.000     3   3.9114
 : 6    55.895    12.000     3   3.9114
 : 7    16.290     6.000     4   3.9114
 : 8     5.738     6.000     4   3.9114
 : 9    38.984     6.000     4   3.9114
 : 10     1.421    24.000     4   3.9114 neglected
 : 9 paths kept,   10 examined.
 : Feff done.  Have a nice day.

```
gds_parms = "lamno3_gds.csv"
sel_paths = "lamno3_sp.csv"

# variables for fit
fit_vars = {}
fit_vars['fitspace']='k'
fit_vars['kmin']=0 
fit_vars['kmax']=10
fit_vars['kw']=2 
fit_vars['dk']=1
fit_vars['window']='hanning'
fit_vars['rmin']=0.0
fit_vars['rmax']=5.0
```

```
# read save parameters from input gds file
gds = fit_manager.read_gds(gds_parms, session)
# show gsd group parameters in a spreadsheet
this_sheet = fit_manager.show_gds(gds)
# save gsd group parameters in a csv file
fit_manager.save_gds(gds, gds_parms)
```

Sheet(cells=(Cell(column_start=0, row_end=19, row_start=0, squeeze_column=False, squeeze_row=False, value=[['i…

```
# save gds data the csv file 
gds = fit_manager.spreadsheet_to_gds(this_sheet, session)
# save gsd group parameters in a csv file
fit_manager.save_gds(gds, gds_parms)
```

```
# read saved selected paths from input file
selected_paths = fit_manager.read_selected_paths_list(sel_paths, session)

path_sheet = fit_manager.show_feff_paths(crystal_files,selected_paths)
display(path_sheet)
```

Sheet(cells=(Cell(column_end=7, column_start=0, row_end=22, row_start=0, squeeze_column=False, squeeze_row=Fal…

```
sp_sheet = fit_manager.show_selected_paths(path_sheet, selected_paths)
```

Sheet(cells=(Cell(column_end=5, column_start=0, row_end=2, row_start=0, squeeze_column=False, squeeze_row=Fals…

```
fit_manager.save_selected_paths_list(sp_sheet, sel_paths)
selected_paths = fit_manager.read_selected_paths_list(sel_paths, session)
```

```
# list all the groups to be fitted
fit_groups={"Air Milled": ["orange", "solid"],
            "Argon Milled": ["yellow", "solid"],
            "Sol-Gel": ["green", "solid"],}
# run fit
fit_list = {}
for a_group in fit_groups:
    trans, dset, out = fit_manager.run_fit(f6_groups[a_group], gds, selected_paths, fit_vars, session)
    fit_list[a_group]=[trans, dset, out]
```

```
def plot_dashed_fit(data_set,rmin,rmax,kmin,kmax, datalabel="data"):
    fig = plt.figure()#figsize=(10, 8))
    ax1 = fig.add_subplot(211)
    ax2 = fig.add_subplot(212)
    # Creating the chifit plot from scratch
    #from .xlarch.wxlibafsplots import plot_chifit
    #plot_chifit(dset, _larch=session)
    
    ax1.plot(data_set.data.k, data_set.data.chi*data_set.data.k**2, color= "black",  label=datalabel)
    
    ax1.plot(data_set.model.k, data_set.model.chi*data_set.data.k**2 , color='orange', linestyle='--',label='fit')
    ax1.set_xlim(kmin, kmax)
    #ax1.set_ylim(-1, 2)
    ax1.set_xlabel("$k (\mathrm{\AA})^{-1}$")
    ax1.set_ylabel("$k^2$ $\chi (k)(\mathrm{\AA})^{-2}$")
    ax1.legend()
    
    ax2.plot(data_set.data.r, data_set.data.chir_mag, color= "black", label=datalabel)
 
    ax2.plot(data_set.model.r, data_set.model.chir_mag, linestyle='--', color='orange', label='fit')
    ax2.set_xlim(rmin,rmax)
    ax2.set_xlabel("$R(\mathrm{\AA})$")
    ax2.set_ylabel("$|\chi(R)|(\mathrm{\AA}^{-3})$")
    ax2.legend(loc='upper right')

    return plt

def plot_rmr(data_set,rmin,rmax,datalabel="data"):
    fig = plt.figure()
    
    plt.tick_params(left=False,labelleft = False) # labels along the bottom edge are off
    
    plt.plot(data_set.data.r, data_set.data.chir_mag, color='b')
    plt.plot(data_set.data.r, data_set.data.chir_re-2, color='b', label=datalabel)
    plt.plot(data_set.model.r, data_set.model.chir_mag, color='r',linestyle='--' )
    plt.plot(data_set.model.r, data_set.model.chir_re-2, color='r', linestyle='--', label='fit')
    plt.xlabel("Radial distance/$\mathrm{\AA}$")
    plt.xlim(0, 5)
    
    
    plt.legend()
    return plt
```

```
# import custom plot functions (replicate plots in paper)
import paper01_plots as c_plots
for a_fit in fit_list:
    chikr_p = plot_rmr(dset,fit_vars['rmin'],fit_vars['rmax'], a_fit)
    chikr_p.show()
```

```
for a_fit in fit_list:
    print("R-factor %.2f"%(fit_list[a_fit][2].rfactor*100)+"%")
    fit_report = fit_manager.get_fit_report(fit_list[a_fit][2], session)

    print(fit_report)
```

R-factor 24.98%
=================== FEFFIT RESULTS ====================
[[Statistics]]
   nvarys, npts       =  9, 200
   n_independent      =  32.831
   chi_square         =  7864407.98
   reduced chi_square =  330007.626
   r-factor           =  0.24984364
   Akaike info crit   =  424.660547
   Bayesian info crit =  438.082903
 
[[Data]]
   fit space          = 'k'
   r-range            = 0.000, 5.000
   k-range            = 0.000, 10.000
   k window, dk       = 'hanning', 1.000
   paths used in fit  = ['1667441_feff/feff0001.dat', '1667441_feff/feff0003.dat']
   k-weight           = 2
   epsilon_k          = Array(mean=0.00102258, std=0.00170135)
   epsilon_r          = 0.00912201
   n_independent      = 32.831
 
[[Variables]]
   alpha          =  0.00000000 +/-unknown   (init=  0.00000000)
   amp            =  0.66616082 +/-unknown   (init=  1.00000000)
   delr_1         = -0.05434592 +/-unknown   (init=  0.00000000)
   delr_2         = -0.06542874 +/-unknown   (init=  0.00000000)
   delr_3         =  0.00000000 +/-unknown   (init=  0.00000000)
   enot           = -8.62367843 +/-unknown   (init=  0.00000000)
   ssmnla         =  0.01777834 +/-unknown   (init=  0.00300000)
   ssmnla2        =  0.00300000 +/-unknown   (init=  0.00300000)
   ssmno          =  0.00621624 +/-unknown   (init=  0.00300000)
 
[[Correlations]]    (unreported correlations are <  0.100)
 
[[Paths]]
 = Path 'O.Mn.1' = Mn K Edge
    feffdat file = 1667441_feff/feff0001.dat, from feff run '1667441_feff'
    geometry  atom      x        y        z      ipot
              Mn       0.0000,  0.0000,  0.0000  0 (absorber)
               O       1.3715,  0.0000, -1.3718  1
     reff   =  1.93980000
     degen  =  6.00000000
     n*s02  =  0.66616082  := 'amp'
     e0     = -8.62367843  := 'enot'
     r      =  1.88545408  := 'reff + delr_1'
     deltar = -0.05434592  := 'delr_1'
     sigma2 =  0.00621624  := 'ssmno'

 = Path 'La.Mn.3' = Mn K Edge
    feffdat file = 1667441_feff/feff0003.dat, from feff run '1667441_feff'
    geometry  atom      x        y        z      ipot
              Mn       0.0000,  0.0000,  0.0000  0 (absorber)
              La       2.7427,  1.9403, -0.0000  2
     reff   =  3.35960000
     degen  =  8.00000000
     n*s02  =  0.66616082  := 'amp'
     e0     = -8.62367843  := 'enot'
     r      =  3.29417126  := 'reff + delr_2'
     deltar = -0.06542874  := 'delr_2'
     sigma2 =  0.01777834  := 'ssmnla'

=======================================================
R-factor 28.16%
=================== FEFFIT RESULTS ====================
[[Statistics]]
   nvarys, npts       =  9, 200
   n_independent      =  32.831
   chi_square         =  4846112.49
   reduced chi_square =  203353.397
   r-factor           =  0.28162366
   Akaike info crit   =  408.764754
   Bayesian info crit =  422.187109
 
[[Data]]
   fit space          = 'k'
   r-range            = 0.000, 5.000
   k-range            = 0.000, 10.000
   k window, dk       = 'hanning', 1.000
   paths used in fit  = ['1667441_feff/feff0001.dat', '1667441_feff/feff0003.dat']
   k-weight           = 2
   epsilon_k          = Array(mean=0.00111891, std=0.00106803)
   epsilon_r          = 0.00998139
   n_independent      = 32.831
 
[[Variables]]
   alpha          =  0.00000000 +/-unknown   (init=  0.00000000)
   amp            =  0.51625771 +/-unknown   (init=  1.00000000)
   delr_1         = -0.09649070 +/-unknown   (init=  0.00000000)
   delr_2         = -0.25509104 +/-unknown   (init=  0.00000000)
   delr_3         =  0.00000000 +/-unknown   (init=  0.00000000)
   enot           = -17.6634240 +/-unknown   (init=  0.00000000)
   ssmnla         =  0.00572230 +/-unknown   (init=  0.00300000)
   ssmnla2        =  0.00300000 +/-unknown   (init=  0.00300000)
   ssmno          =  0.00429622 +/-unknown   (init=  0.00300000)
 
[[Correlations]]    (unreported correlations are <  0.100)
 
[[Paths]]
 = Path 'O.Mn.1' = Mn K Edge
    feffdat file = 1667441_feff/feff0001.dat, from feff run '1667441_feff'
    geometry  atom      x        y        z      ipot
              Mn       0.0000,  0.0000,  0.0000  0 (absorber)
               O       1.3715,  0.0000, -1.3718  1
     reff   =  1.93980000
     degen  =  6.00000000
     n*s02  =  0.51625771  := 'amp'
     e0     = -17.6634240  := 'enot'
     r      =  1.84330930  := 'reff + delr_1'
     deltar = -0.09649070  := 'delr_1'
     sigma2 =  0.00429622  := 'ssmno'

 = Path 'La.Mn.3' = Mn K Edge
    feffdat file = 1667441_feff/feff0003.dat, from feff run '1667441_feff'
    geometry  atom      x        y        z      ipot
              Mn       0.0000,  0.0000,  0.0000  0 (absorber)
              La       2.7427,  1.9403, -0.0000  2
     reff   =  3.35960000
     degen  =  8.00000000
     n*s02  =  0.51625771  := 'amp'
     e0     = -17.6634240  := 'enot'
     r      =  3.10450896  := 'reff + delr_2'
     deltar = -0.25509104  := 'delr_2'
     sigma2 =  0.00572230  := 'ssmnla'

=======================================================
R-factor 21.21%
=================== FEFFIT RESULTS ====================
[[Statistics]]
   nvarys, npts       =  9, 200
   n_independent      =  32.831
   chi_square         =  4963662.15
   reduced chi_square =  208286.036
   r-factor           =  0.21212854
   Akaike info crit   =  409.551613
   Bayesian info crit =  422.973968
 
[[Data]]
   fit space          = 'k'
   r-range            = 0.000, 5.000
   k-range            = 0.000, 10.000
   k window, dk       = 'hanning', 1.000
   paths used in fit  = ['1667441_feff/feff0001.dat', '1667441_feff/feff0003.dat']
   k-weight           = 2
   epsilon_k          = Array(mean=9.2186e-04, std=3.0742e-04)
   epsilon_r          = 0.00822352
   n_independent      = 32.831
 
[[Variables]]
   alpha          =  0.00000000 +/-unknown   (init=  0.00000000)
   amp            =  0.61889158 +/-unknown   (init=  1.00000000)
   delr_1         = -0.02059759 +/-unknown   (init=  0.00000000)
   delr_2         = -0.03076291 +/-unknown   (init=  0.00000000)
   delr_3         =  0.00000000 +/-unknown   (init=  0.00000000)
   enot           = -4.98626516 +/-unknown   (init=  0.00000000)
   ssmnla         =  0.00612709 +/-unknown   (init=  0.00300000)
   ssmnla2        =  0.00300000 +/-unknown   (init=  0.00300000)
   ssmno          =  0.00425980 +/-unknown   (init=  0.00300000)
 
[[Correlations]]    (unreported correlations are <  0.100)
 
[[Paths]]
 = Path 'O.Mn.1' = Mn K Edge
    feffdat file = 1667441_feff/feff0001.dat, from feff run '1667441_feff'
    geometry  atom      x        y        z      ipot
              Mn       0.0000,  0.0000,  0.0000  0 (absorber)
               O       1.3715,  0.0000, -1.3718  1
     reff   =  1.93980000
     degen  =  6.00000000
     n*s02  =  0.61889158  := 'amp'
     e0     = -4.98626516  := 'enot'
     r      =  1.91920241  := 'reff + delr_1'
     deltar = -0.02059759  := 'delr_1'
     sigma2 =  0.00425980  := 'ssmno'

 = Path 'La.Mn.3' = Mn K Edge
    feffdat file = 1667441_feff/feff0003.dat, from feff run '1667441_feff'
    geometry  atom      x        y        z      ipot
              Mn       0.0000,  0.0000,  0.0000  0 (absorber)
              La       2.7427,  1.9403, -0.0000  2
     reff   =  3.35960000
     degen  =  8.00000000
     n*s02  =  0.61889158  := 'amp'
     e0     = -4.98626516  := 'enot'
     r      =  3.32883709  := 'reff + delr_2'
     deltar = -0.03076291  := 'delr_2'
     sigma2 =  0.00612709  := 'ssmnla'

=======================================================

## Reproducibility of results

All of the results can be reproduced. However, we need to confirm if crystal files used are correct, as they are not included in the published dataset.

Pending contactiong authors for validation of process.

Questions:

1. Reference data is not included (LaMnO3, Mn3O4, MnO2) 
2. Should data be rebinned before fitting?
3. Should only use paths listend in paper?
4. Is it OK to smooth data before fitting? or just smooth for plotting?
