Repository: UK-Catalysis-Hub/XAS-Workflow-Demo

# XAS-Workflow-Demo
 
A showcase of the alternatives for implementing an XAS processing and analysis workflow
using different combinations of software and languages.

The tasks of the basic workflow are shown in the image below.
Each folder contains an end-to-end example of a workflow. They are described as follows. 
- [Basic Workflow](https://github.com/scman1/XAS-Workflow-Demo/blob/main/basic_workflow)
(GUI Workflow): The data and tasks performed in the basic workflow 
are the same as those used in the XAS-Education example from 
[Bruce Ravel](https://github.com/bruceravel/XAS-Education/tree/master/Examples/FeS2). 
The folder also contains a mark-down file describing the workflow tasks (see 
[README.md](https://github.com/scman1/XAS-Workflow-Demo/blob/main/basic_workflow/README.md)).
- [Demeter Workflow](https://github.com/scman1/XAS-Workflow-Demo/blob/main/demeter_workflow) 
(Scripted Workflow): is derived from the 
[FeS2 worked example](https://github.com/bruceravel/demeter/tree/master/examples/recipes/FeS2). 
The first part of this workflow was developed following examples from the Demeter 
[Programing guide](https://bruceravel.github.io/demeter/documents/DPG/index.html), 
while the second part is a modified version of the [FeS2 worked example](https://github.com/bruceravel/demeter/tree/master/examples/recipes/FeS2).
- [Larch Workflow](https://github.com/scman1/XAS-Workflow-Demo/blob/main/larch_workflow) 
(Scripted Workflow): this workflow is also derived from the

# Demeter XAS Workflow
This folder contains the Demeter (perl) and input files needed to reproduce the
basic 
[XAS fitting example](https://github.com/bruceravel/XAS-Education/tree/master/Examples/FeS2).
from Bruce Ravel. The aim of this workflow is to demonstrate that the tasks of 
the basic workflow can be scripted (automated) producing equivalent results.

In addition to the documentation, the presentations from Bruce Ravel on XAS 
processing at Diamond Light Source were also used as reference 
([Bruce Ravel XAS course 2011](https://www.diamond.ac.uk/Instruments/Spectroscopy/Techniques/XAS.html)
November 2011). 
The first part this workflow was developed following examples from the Demeter 
[Programing guide](https://bruceravel.github.io/demeter/documents/DPG/index.html), 
while the second part is a modified version of the [FeS2 worked example](https://github.com/bruceravel/demeter/tree/master/examples/recipes/FeS2). 


The table below outlines the scripts, tasks, inputs and outputs of the workflow.
The fists script (demeter_01.pl) perfoms the create athena project and normalise
data task. This task  has three subtasks which are implemented in a text 
inteface.
The second script (demeter_02.pl) performs the curve fitting. This task consists 
of eight sub-tasks. Curve fitting is an iterative task in which the researcher 
needs to look at the results of the initial fit and then adjust the parameters. 
This is implemented as a loop encompassing tasks  2.4 to 2.8 . A text interface 
is used for presenting visual feedback in the form of data and diagrams which 
are intended to help the research in fine tunning the fitting.

## Tasks

|Script| Task                            | Input                                         | Output
|------| -------------                   |-------------                                  | -----  
|demeter_01.pl| 1.   Create Athena project      |                                               | 
|| 1.1. Import data                |File: fes2_rt01_mar02.xmu                      | 
|| 1.2. Normalisation              |Parameters: Pre-edge range = -117.00 to 30.000 |
|| 1.3. Save Athena Project        |                                               |File: FeS2_01.prj
|demeter_02.pl| 2.   Curve fitting||
|| 2.1. Import data                |File: FeS2_01.prj                              |
|| 2.2. Import Crystal data        |File: FeS2.inp                                 |
|| 2.3. Calculate Paths(Atoms+FEFF)||
|| 2.4. Set path parameters        | Parameters:                                   |
||                                 |    amp  = 1                                   |
||                                 |    enot = 0                                   |
||                                 |    delr = 0                                   |
||                                 |    ss   = 0.003                               |
|| 2.5. Select Paths ||
|| 2.6. Run Fit                    |                                               |
|| 2.7. Save project               ||
|| 2.8. Verify fit results         ||
|| 2.8.1. If not OK revise parameners and refit (go to 2.4)||
|| 2.8.2. If OK Save project and outputs|                                           |Files: FeS2_01_fit.dpj
|| | | FeS2_01.fit
|| | | FeS2_01_fit.log

## Automation
The batch files included in this repository allow automated processing of large
sets of files. Task_01.bat runs task one of the workflow on a set of files,

File: demeter_workflow/rh4co_ox_fit/rh4co000001_fit.log
Fit to FeS2 data
 Name            : rh4co000001_fit    (bgogp)
 Description     : fit to rh4co000001
 Figure of merit : 0
 Time of fit     : 2021-03-09T19:20:30
 Environment     : Demeter 0.9.25 with perl 5.018002 and using Ifeffit 1.2.12 on Windows 8
 Interface       : Demeter-based perl script
 Prepared by     : 
 Contact         :


=*=*=*=*=*=*=*=*=*=*=*=*=*=*=*=*=*=*=*=*=*=*=*=*=*=*=*=*=*=*=*=*=*=*=*=*=*=*=


Independent points          : 16.2568359
Number of variables         : 8
Chi-square                  : 9228.6514804
Reduced chi-square          : 1117.6982987
R-factor                    : 0.1305183
Number of data sets         : 1


Happiness = 51.00/100             color = #FD7E6F
   An R-factor of 0.13052 gives a penalty of 40.00000.
   Penalty of 2 : sigma2 for " C5.1 " is suspiciously large.
   Penalty of 2 : sigma2 for " C7.1 " is suspiciously large.
   Penalty of 2 : sigma2 for " C6.1 " is suspiciously large.
   1 correlation above 0.950 for a penalty of 3.000
***** Note: happiness is a semantic parameter and should *****
*****    NEVER be reported in a publication -- NEVER!    *****

guess parameters:
  amp                =   2.82525971    # +/-   1.06738235     [1.000]
  enot               =   4.59097294    # +/-   3.26809184     [0.0]
  alpha              =  -0.01284072    # +/-   0.00554590     [0.0]
  ssC51              =   0.57192634    # +/- 14140568.13855365     [0.003]
  ssC71              =   0.34309579    # +/- 154143.70860002     [0.003]
  ssC61              =   0.51326268    # +/- 26503323.47080415     [0.003]
  ssC91              =   0.00376058    # +/-   0.00789620     [0.003]
  ssR11              =   0.00371451    # +/-   0.00207726     [0.003]

Correlations between variables:
               ssc61 & ssc71              --> -0.9971
               ssr11 & amp                -->  0.9211
               alpha & enot               -->  0.8298
               ssc61 & enot               --> -0.5978
               ssc71 & enot               -->  0.5819
               ssc71 & ssc51              -->  0.5667
               ssc61 & ssc51              --> -0.5062
               ssc61 & alpha              --> -0.4256
               ssc91 & amp                -->  0.4135
               ssc71 & alpha              -->  0.4104
All other correlations below 0.4

===== Data set >> rh4co000001 << ====================================

: Athena project        = .\rh4co\rh4co000001.prj, 1
: name                  = rh4co000001
: k-range               = 3 - 12
: dk                    = 1
: k-window              = hanning
: k-weight              = 1,2,3
: R-range               = 1.2 - 4.1
: dR                    = 0.0
: R-window              = hanning
: fitting space         = r
: background function   = no
: phase correction      = no
: background removal    = E0: 23227.109, Rbkg: 1.0, range: [0.000:17.538], clamps: 0/24, kw: 2
: epsilon_k by k-weight = 1.461e-003
: epsilon_r by k-weight = 1.093e+000
: R-factor by k-weight  = 1 -> 0.16805,  2 -> 0.12360,  3 -> 0.09990

  name         N       S02     sigma^2   e0     delr     Reff     R
==========================================================================
 C5.1       1.000   2.825   0.57193   4.591 -0.02459  1.91490  1.89031
 C7.1       1.000   2.825   0.34310   4.591 -0.02549  1.98540  1.95991
 C6.1       1.000   2.825   0.51326   4.591 -0.02639  2.05500  2.02861
 C9.1       1.000   2.825   0.00376   4.591 -0.02686  2.09170  2.06484
 Rh1.1      2.000   2.825   0.00372   4.591 -0.03492  2.71940  2.68448

  name         ei       third     fourth
==========================================
 C5.1      0.00000   0.00000   0.00000
 C7.1      0.00000   0.00000   0.00000
 C6.1      0.00000   0.00000   0.00000
 C9.1      0.00000   0.00000   0.00000
 Rh1.1     0.00000   0.00000   0.00000


=*=*=*=*=*=*=*=*=*=*=*=*=*=*=*=*=*=*=*=*=*=*=*=*=*=*=*=*=*=*=*=*=*=*=*=*=*=*=

File: demeter_workflow/rh4co_ox_fit/rh4co000490_fit.log
Fit to rh4co000490 data
 Name            : rh4co000490_fit    (colfp)
 Description     : fit to rh4co000490
 Figure of merit : 0
 Time of fit     : 2021-03-10T01:32:22
 Environment     : Demeter 0.9.25 with perl 5.018002 and using Ifeffit 1.2.12 on Windows 8
 Interface       : Demeter-based perl script
 Prepared by     : 
 Contact         :


=*=*=*=*=*=*=*=*=*=*=*=*=*=*=*=*=*=*=*=*=*=*=*=*=*=*=*=*=*=*=*=*=*=*=*=*=*=*=


Independent points          : 16.2568359
Number of variables         : 8
Chi-square                  : 9562.9347265
Reduced chi-square          : 1158.1839338
R-factor                    : 0.1367009
Number of data sets         : 1


Happiness = 53.00/100             color = #FD7E6F
   An R-factor of 0.13670 gives a penalty of 40.00000.
   Penalty of 2 : sigma2 for " C5.1 " is suspiciously large.
   Penalty of 2 : sigma2 for " C7.1 " is suspiciously large.
   1 correlation above 0.950 for a penalty of 3.000
***** Note: happiness is a semantic parameter and should *****
*****    NEVER be reported in a publication -- NEVER!    *****

guess parameters:
  amp                =   2.70653003    # +/-   1.19679669     [1.000]
  enot               =   4.92638541    # +/-   2.90925719     [0.0]
  alpha              =  -0.01290883    # +/-   0.00508288     [0.0]
  ssC51              =   0.25347693    # +/- 5297.05681763     [0.003]
  ssC71              =   0.32144104    # +/- 42117.83264957     [0.003]
  ssC61              =   0.03284607    # +/-   0.15050929     [0.003]
  ssC91              =   0.00495200    # +/-   0.00986347     [0.003]
  ssR11              =   0.00372205    # +/-   0.00236152     [0.003]

Correlations between variables:
               ssc71 & ssc51              --> -0.9976
               ssr11 & amp                -->  0.9371
               alpha & enot               -->  0.7736
               ssc61 & ssc51              -->  0.6882
               ssc61 & ssc71              --> -0.6577
               ssc51 & enot               -->  0.4344
               ssc61 & enot               -->  0.4275
               ssc71 & enot               --> -0.4192
All other correlations below 0.4

===== Data set >> rh4co000490 << ====================================

: Athena project        = .\rh4co\rh4co000490.prj, 1
: name                  = rh4co000490
: k-range               = 3 - 12
: dk                    = 1
: k-window              = hanning
: k-weight              = 1,2,3
: R-range               = 1.2 - 4.1
: dR                    = 0.0
: R-window              = hanning
: fitting space         = r
: background function   = no
: phase correction      = no
: background removal    = E0: 23226.428, Rbkg: 1.0, range: [0.000:17.543], clamps: 0/24, kw: 2
: epsilon_k by k-weight = 1.608e-003
: epsilon_r by k-weight = 1.216e+000
: R-factor by k-weight  = 1 -> 0.16925,  2 -> 0.13143,  3 -> 0.10942

  name         N       S02     sigma^2   e0     delr     Reff     R
==========================================================================
 C5.1       1.000   2.707   0.25348   4.926 -0.02472  1.91490  1.89018
 C7.1       1.000   2.707   0.32144   4.926 -0.02563  1.98540  1.95977
 C6.1       1.000   2.707   0.03285   4.926 -0.02653  2.05500  2.02847
 C9.1       1.000   2.707   0.00495   4.926 -0.02700  2.09170  2.06470
 Rh1.1      2.000   2.707   0.00372   4.926 -0.03510  2.71940  2.68430

  name         ei       third     fourth
==========================================
 C5.1      0.00000   0.00000   0.00000
 C7.1      0.00000   0.00000   0.00000
 C6.1      0.00000   0.00000   0.00000
 C9.1      0.00000   0.00000   0.00000
 Rh1.1     0.00000   0.00000   0.00000


=*=*=*=*=*=*=*=*=*=*=*=*=*=*=*=*=*=*=*=*=*=*=*=*=*=*=*=*=*=*=*=*=*=*=*=*=*=*=

File: demeter_workflow/rh4co_ox_fit/rh4co000498_fit.log
Fit to rh4co000498 data
 Name            : rh4co000498_fit    (dsneu)
 Description     : fit to rh4co000498
 Figure of merit : 0
 Time of fit     : 2021-03-10T01:31:51
 Environment     : Demeter 0.9.25 with perl 5.018002 and using Ifeffit 1.2.12 on Windows 8
 Interface       : Demeter-based perl script
 Prepared by     : 
 Contact         :


=*=*=*=*=*=*=*=*=*=*=*=*=*=*=*=*=*=*=*=*=*=*=*=*=*=*=*=*=*=*=*=*=*=*=*=*=*=*=


Independent points          : 16.2568359
Number of variables         : 8
Chi-square                  : 6719.3111770
Reduced chi-square          : 813.7876576
R-factor                    : 0.1370775
Number of data sets         : 1


Happiness = 53.00/100             color = #FD7E6F
   An R-factor of 0.13708 gives a penalty of 40.00000.
   Penalty of 2 : sigma2 for " C5.1 " is suspiciously large.
   Penalty of 2 : sigma2 for " C7.1 " is suspiciously large.
   1 correlation above 0.950 for a penalty of 3.000
***** Note: happiness is a semantic parameter and should *****
*****    NEVER be reported in a publication -- NEVER!    *****

guess parameters:
  amp                =   2.68742848    # +/-   1.17632463     [1.000]
  enot               =   3.77819937    # +/-   3.45513225     [0.0]
  alpha              =  -0.01261126    # +/-   0.00548204     [0.0]
  ssC51              =   0.25171948    # +/- 6129.15657548     [0.003]
  ssC71              =   0.32021273    # +/- 50065.26794266     [0.003]
  ssC61              =   0.03394936    # +/-   0.19254810     [0.003]
  ssC91              =   0.00503406    # +/-   0.00998144     [0.003]
  ssR11              =   0.00367660    # +/-   0.00234561     [0.003]

Correlations between variables:
               ssc71 & ssc51              --> -0.9972
               ssr11 & amp                -->  0.9355
               alpha & enot               -->  0.8055
               ssc61 & ssc51              -->  0.7938
               ssc61 & ssc71              --> -0.7653
               ssc51 & enot               -->  0.6435
               ssc71 & enot               --> -0.6287
               ssc61 & enot               -->  0.6114
All other correlations below 0.4

===== Data set >> rh4co000498 << ====================================

: Athena project        = .\rh4co\rh4co000498.prj, 1
: name                  = rh4co000498
: k-range               = 3 - 12
: dk                    = 1
: k-window              = hanning
: k-weight              = 1,2,3
: R-range               = 1.2 - 4.1
: dR                    = 0.0
: R-window              = hanning
: fitting space         = r
: background function   = no
: phase correction      = no
: background removal    = E0: 23227.789, Rbkg: 1.0, range: [0:17.533], clamps: 0/24, kw: 2
: epsilon_k by k-weight = 1.620e-003
: epsilon_r by k-weight = 1.212e+000
: R-factor by k-weight  = 1 -> 0.17031,  2 -> 0.13101,  3 -> 0.10991

  name         N       S02     sigma^2   e0     delr     Reff     R
==========================================================================
 C5.1       1.000   2.687   0.25172   3.778 -0.02415  1.91490  1.89075
 C7.1       1.000   2.687   0.32021   3.778 -0.02504  1.98540  1.96036
 C6.1       1.000   2.687   0.03395   3.778 -0.02592  2.05500  2.02908
 C9.1       1.000   2.687   0.00503   3.778 -0.02638  2.09170  2.06532
 Rh1.1      2.000   2.687   0.00368   3.778 -0.03429  2.71940  2.68510

  name         ei       third     fourth
==========================================
 C5.1      0.00000   0.00000   0.00000
 C7.1      0.00000   0.00000   0.00000
 C6.1      0.00000   0.00000   0.00000
 C9.1      0.00000   0.00000   0.00000
 Rh1.1     0.00000   0.00000   0.00000


=*=*=*=*=*=*=*=*=*=*=*=*=*=*=*=*=*=*=*=*=*=*=*=*=*=*=*=*=*=*=*=*=*=*=*=*=*=*=

File: demeter_workflow/rh4co_ox_fit/rh4co000499_fit.log
Fit to FeS2 data
 Name            : rh4co000499_fit    (haryz)
 Description     : fit to rh4co000499
 Figure of merit : 0
 Time of fit     : 2021-03-09T19:21:13
 Environment     : Demeter 0.9.25 with perl 5.018002 and using Ifeffit 1.2.12 on Windows 8
 Interface       : Demeter-based perl script
 Prepared by     : 
 Contact         :


=*=*=*=*=*=*=*=*=*=*=*=*=*=*=*=*=*=*=*=*=*=*=*=*=*=*=*=*=*=*=*=*=*=*=*=*=*=*=


Independent points          : 16.2568359
Number of variables         : 8
Chi-square                  : 9204.6330363
Reduced chi-square          : 1114.7893825
R-factor                    : 0.1382806
Number of data sets         : 1


Happiness = 53.00/100             color = #FD7E6F
   An R-factor of 0.13828 gives a penalty of 40.00000.
   Penalty of 2 : sigma2 for " C5.1 " is suspiciously large.
   Penalty of 2 : sigma2 for " C7.1 " is suspiciously large.
   1 correlation above 0.950 for a penalty of 3.000
***** Note: happiness is a semantic parameter and should *****
*****    NEVER be reported in a publication -- NEVER!    *****

guess parameters:
  amp                =   2.66612515    # +/-   1.19449139     [1.000]
  enot               =   4.96084594    # +/-   2.64506214     [0.0]
  alpha              =  -0.01283945    # +/-   0.00504661     [0.0]
  ssC51              =   0.25521134    # +/- 4690.14348270     [0.003]
  ssC71              =   0.32109329    # +/- 35904.48040895     [0.003]
  ssC61              =   0.03217652    # +/-   0.12768477     [0.003]
  ssC91              =   0.00482613    # +/-   0.01009767     [0.003]
  ssR11              =   0.00363312    # +/-   0.00239964     [0.003]

Correlations between variables:
               ssc71 & ssc51              --> -0.9969
               ssr11 & amp                -->  0.9361
               alpha & enot               -->  0.7645
               ssc61 & ssc51              -->  0.5579
               ssc61 & ssc71              --> -0.5188
               ssc91 & ssc61              --> -0.4059
All other correlations below 0.4

===== Data set >> rh4co000499 << ====================================

: Athena project        = .\rh4co\rh4co000499.prj, 1
: name                  = rh4co000499
: k-range               = 3 - 12
: dk                    = 1
: k-window              = hanning
: k-weight              = 1,2,3
: R-range               = 1.2 - 4.1
: dR                    = 0.0
: R-window              = hanning
: fitting space         = r
: background function   = no
: phase correction      = no
: background removal    = E0: 23226.428, Rbkg: 1.0, range: [0.000:17.543], clamps: 0/24, kw: 2
: epsilon_k by k-weight = 1.443e-003
: epsilon_r by k-weight = 1.091e+000
: R-factor by k-weight  = 1 -> 0.16903,  2 -> 0.13342,  3 -> 0.11240

  name         N       S02     sigma^2   e0     delr     Reff     R
==========================================================================
 C5.1       1.000   2.666   0.25521   4.961 -0.02459  1.91490  1.89031
 C7.1       1.000   2.666   0.32109   4.961 -0.02549  1.98540  1.95991
 C6.1       1.000   2.666   0.03218   4.961 -0.02638  2.05500  2.02862
 C9.1       1.000   2.666   0.00483   4.961 -0.02686  2.09170  2.06484
 Rh1.1      2.000   2.666   0.00363   4.961 -0.03492  2.71940  2.68448

  name         ei       third     fourth
==========================================
 C5.1      0.00000   0.00000   0.00000
 C7.1      0.00000   0.00000   0.00000
 C6.1      0.00000   0.00000   0.00000
 C9.1      0.00000   0.00000   0.00000
 Rh1.1     0.00000   0.00000   0.00000


=*=*=*=*=*=*=*=*=*=*=*=*=*=*=*=*=*=*=*=*=*=*=*=*=*=*=*=*=*=*=*=*=*=*=*=*=*=*=
