Repository: UK-Catalysis-Hub/XAS-Workflow-Demo

# XAS-Workflow-Demo
 
A showcase of the alternatives for implementing an XAS processing and analysis workflow
using different combinations of software and languages.

The tasks of the basic workflow are shown in the image below.
Each folder contains an end-to-end example of a workflow. They are described as follows. 
- [Basic Workflow](https://github.com/scman1/XAS-Workflow-Demo/blob/main/basic_workflow)
(GUI Workflow): The data and tasks performed in the basic workflow 
are the same as those used in the XAS-Education example from 
[Bruce Ravel](https://github.com/bruceravel/XAS-Education/tree/master/Examples/FeS2). 
The folder also contains a mark-down file describing the workflow tasks (see 
[README.md](https://github.com/scman1/XAS-Workflow-Demo/blob/main/basic_workflow/README.md)).
- [Demeter Workflow](https://github.com/scman1/XAS-Workflow-Demo/blob/main/demeter_workflow) 
(Scripted Workflow): is derived from the 
[FeS2 worked example](https://github.com/bruceravel/demeter/tree/master/examples/recipes/FeS2). 
The first part of this workflow was developed following examples from the Demeter 
[Programing guide](https://bruceravel.github.io/demeter/documents/DPG/index.html), 
while the second part is a modified version of the [FeS2 worked example](https://github.com/bruceravel/demeter/tree/master/examples/recipes/FeS2).
- [Larch Workflow](https://github.com/scman1/XAS-Workflow-Demo/blob/main/larch_workflow) 
(Scripted Workflow): this workflow is also derived from the 
[FeS2 worked example](https://github.com/bruceravel/demeter/tree/master/examples/recipes/FeS2). 
The first part of this workflow was is equivalent to the one created for Demeter above, 
while the second part is a modified version of the [Larch FeS2 worked example](https://github.com/bruceravel/demeter/tree/master/examples/recipes/FeS2).

File: larch/doc_feffit1.out
=================== FEFFIT RESULTS ====================
[[Statistics]]
   nvarys, npts       =  4, 104
   n_independent      =  15.260
   chi_square         =  112.156248
   reduced chi_square =  9.96034020
   r-factor           =  0.00272181
   Akaike info crit   =  38.4387617
   Bayesian info crit =  41.3397759
 
[[Data]]
   fit space          = 'r'
   r-range            = 1.400, 3.000
   k-range            = 3.000, 17.000
   k window, dk       = 'kaiser', 4.000
   paths used in fit  = ['feffcu01.dat']
   k-weight           = 2
   epsilon_k          = Array(mean=6.1854e-04, std=0.00165467)
   epsilon_r          = 0.02078957
   n_independent      = 15.260
 
[[Variables]]
   amp            =  0.92757194 +/- 0.03899544   (init=  1.00000000)
   del_e0         =  4.35776809 +/- 0.51134922   (init=  0.00000000)
   sig2           =  0.00866969 +/- 3.0784e-04   (init=  0.00000000)
   del_r          = -0.00601666 +/- 0.00261331   (init=  0.00000000)
 
[[Correlations]]    (unreported correlations are <  0.100)
   amp, sig2            =  0.928
   del_e0, del_r        =  0.920
   sig2, del_r          =  0.159
   amp, del_r           =  0.137
 
[[Paths]]
   Path pfh2ced6i, Feff.dat file = feffcu01.dat
     atom      x        y        z       ipot
      Cu       0.0000,  0.0000,  0.0000  0 (absorber)
      Cu       0.0000, -1.8016,  1.8016  1
     reff   =  2.54780000
     degen  =  12.0000000
     n*s02  =  0.92757194 +/- 0.03899544  'amp'
     e0     =  4.35776809 +/- 0.51134922  'del_e0'
     r      =  2.54178334 +/- 0.00261331  'reff + del_r'
     deltar = -0.00601666 +/- 0.00261331  'del_r'
     sigma2 =  0.00866969 +/- 3.0784e-04  'sig2'

=======================================================
