Repository: UK-Catalysis-Hub/XAS-Workflow-Demo

# XAS-Workflow-Demo
 
A showcase of the alternatives for implementing an XAS processing and analysis workflow
using different combinations of software and languages.

The tasks of the basic workflow are shown in the image below.
Each folder contains an end-to-end example of a workflow. They are described as follows. 
- [Basic Workflow](https://github.com/scman1/XAS-Workflow-Demo/blob/main/basic_workflow)
(GUI Workflow): The data and tasks performed in the basic workflow 
are the same as those used in the XAS-Education example from 
[Bruce Ravel](https://github.com/bruceravel/XAS-Education/tree/master/Examples/FeS2). 
The folder also contains a mark-down file describing the workflow tasks (see 
[README.md](https://github.com/scman1/XAS-Workflow-Demo/blob/main/basic_workflow/README.md)).
- [Demeter Workflow](https://github.com/scman1/XAS-Workflow-Demo/blob/main/demeter_workflow) 
(Scripted Workflow): is derived from the 
[FeS2 worked example](https://github.com/bruceravel/demeter/tree/master/examples/recipes/FeS2). 
The first part of this workflow was developed following examples from the Demeter 
[Programing guide](https://bruceravel.github.io/demeter/documents/DPG/index.html), 
while the second part is a modified version of the [FeS2 worked example](https://github.com/bruceravel/demeter/tree/master/examples/recipes/FeS2).
- [Larch Workflow](https://github.com/scman1/XAS-Workflow-Demo/blob/main/larch_workflow) 
(Scripted Workflow): this workflow is also derived from the 
[FeS2 worked example](https://github.com/bruceravel/demeter/tree/master/examples/recipes/FeS2). 
The first part of this workflow was is equivalent to the one created for Demeter above, 
while the second part is a modified version of the [Larch FeS2 worked example](https://github.com/bruceravel/demeter/tree/master/examples/recipes/FeS2).

File: psdi_phase_1/larch/Paper 01 Reproduce XAS.ipynb
# Reproduce  H. Huang , et. al , Faraday Discuss., 2018, 208, 555 – 573 

This notebook demonstrates reproducing the results of the paper with [Larch](https://xraypy.github.io/xraylarch/xafs/) using the corresponding published dataset (raw data). 

Huang, Haoliang, Nassr, Abu Bakr Ahmed Amine, Celorrio, Verónica, Taylor, S. F. Rebecca, Puthiyapura, Vinod Kumar, Hardacre, Christopher, Brett, Dan J. L., Russell, Andrea E. (2018) **Effects of heat treatment atmosphere on the structure and activity of Pt3Sn nanoparticle electrocatalysts: a characterisation case study.** Faraday Discussions. V. 208. pp. 555-573. DOI: [10.1039/c7fd00221a](https://doi.org/10.1039/c7fd00221a).

- **Corresponding author**: Russell, Andrea E.
- **E-mail**: a.e.russell@soton.ac.uk

The data used for reproducing the results was published in the Southampton Instituional Repository DOI: [10.5258/SOTON/D0408](https://eprints.soton.ac.uk/421798/), with the name Xray_data.zip - Dataset.


For more details about Larch, see [Larch Website](https://xraypy.github.io/xraylarch/xafs/)

|CDI Entity  |Link       |DOI|
|:-----------|:----------|:---|
|Publication |[cdi_pub: 37](http://cdi.ukcatalysishub.org/articles/37)|[10.1039/c7fd00221a](https://doi.org/10.1039/c7fd00221a) |
|Data Object |[cdi_do: 537](http://cdi.ukcatalysishub.org/datasets/537)|[10.5258/SOTON/D0408](https://eprints.soton.ac.uk/421798/)|

## Reproduce Figure 4 - XANES Analysis
The first set of XAS results in the paper are in [Figure 4](https://pubs.rsc.org/image/article/2018/fd/c7fd00221a/c7fd00221a-f4_hi-res.gif)

To reproduce this image we need to:
- A: Identify the XANES data used (SnO2, Air, Ar, H2 and Sn foil)
  - Plot normalised flattened mE of the spectra on the range 29190 – 29450 
  - Plot first derivate of the spectra on the range 29190 – 29215
- B: Take Sn foil and SnO2 and do LCF of the peaks against H2, Ar, and Air
- C: Take Sn K-Edge of H2/H2 and SnO2 and do LCF of the peaks against H2, Ar, and Air

|Key|Content|
|:--|:--|
|OC|parent|
|OCA| Ar treated|
|OCH| H2 treated|
|OCO|air-treated|

```
# Library with the functions that rplicate those provided by athena
# normalisation, merging, re-binning, LCF
# and visualisation (plotting)
import lib.manage_athena as athenamgr  

# File handling
from pathlib import Path

#plotting library
import matplotlib.pyplot as plt
# inline: shows plot in notebook
# tk: shows plot in popup
%matplotlib inline 

# import custom plot functions (replicate plots in paper)
import paper01_plots as c_plots
```

### Input parameters (variables)
The variables in the next cell are the processing values that indicate where to get the data from, the pattern of the files to process and the number of files to process. These can be changed to process different datasets.

### Column and group names.

Knowing the elements of the input data set it is possible to start manipulating and visualising the XAFS data. 

In this case energy and $\mu$ are provided, but the names of the columns do not match the names used by Larch provinding the custom column names. 

We rename the columns. The name of the groups is the same as the name of the file. To make things easier we can also adjust the file name.

```
# variables that can be changed to process different datasets
data_path = "./wf_data/pub_037/XAFS_prj/Sn K-edge/ascii"

data_mappings={"PtSn":  "*_PtSn_OC_A*",
              "Air":  "*_PtSn_OCO_A*",
              "Ar":  "*_PtSn_OCA_A*",
              "H2":  "*_PtSn_OCH_A*",
              "PtSn H":  "*_PtSn_OC_H*", 
              "Air H":  "*_PtSn_OCO_H*",
              "Ar H":  "*_PtSn_OCA_H*",
              "H2 H":  "*_PtSn_OCH_H*",}

f_prefix = "PtSn_KEdge"
column_labels = "energy time I0 It Iref  mu lnItIref"
```

### Get data and merge results for each sample in list
The below reads the raw readings for eache of the samples in data mappings and merges them to create the signals to be processed.

```
# start processing createa an output dir and sets the logger
source_path, out_path = athenamgr.files_setup(f_prefix, data_path)
print("Source:", source_path, "Output:", out_path)


merged_results={}
# read all samples, merge and then normalise
for a_sample in data_mappings:
    files_list = athenamgr.get_files_list(source_path, data_mappings[a_sample])

    # read the files for each sample
    sample_list = []
    for i_count, a_file  in enumerate(files_list):
        file_name = a_file.name
        f_suffix = str(i_count).zfill(4) 
        p_name = f_prefix+f_suffix
        p_path = Path(out_path , p_name + ".prj")
        a_group = athenamgr.read_text(a_file, column_labels)
        sample_list.append(a_group)
        
    # merge readings for sample
    merged_xas = athenamgr.merge_readings(sample_list)

    # rename group (same as the file name)
    merged_xas.filename = a_sample
    merged_results[a_sample] = merged_xas
    # calculate pre-edge and post edge and add them to group
    # using defaults
    xas_data = athenamgr.fit_pre_post_edge(merged_xas)

# results in the paper are recalibrated to 29204
recalibrate_e0_to = 29204

for a_sample in merged_results:
    merged_results[a_sample] = athenamgr.recalibrate_energy(merged_results[a_sample], recalibrate_e0_to)
```

Source: wf_data\pub_037\XAFS_prj\Sn K-edge\ascii Output: PtSn_KEdge

### Get standards
The code below reads the Sn Foil and SnO2 project and retrieves the foil data used to copare to the readings

```
# get the Sn foil from project:
sn_foil = "./wf_data/pub_037/XAFS_prj/Sn foil.prj"
# read the input file 
sn_foil_prj = athenamgr.read_project(sn_foil)

sn_foil_group = athenamgr.get_group(sn_foil_prj, 'merge')
sn_foil_group.filename = "Sn Foil"
sn_foil_group = athenamgr.recalibrate_energy(sn_foil_group, recalibrate_e0_to)
merged_results["Sn Foil"] = sn_foil_group

# get the Sn O2 standard from project:
sno2 = "./wf_data/pub_037/XAFS_prj/SnO2 0.9 2.6-13.5 gbkg.prj"
# read the input file 
sno2_prj = athenamgr.read_project(sno2)

sno2_group = athenamgr.get_group(sno2_prj, "SnO2_0_9_2_6_13_5_0_8_1_0_with_theory")#'SnO2_0_9')
sno2_group.filename = "SnO2"
sno2_group = athenamgr.recalibrate_energy(sno2_group, recalibrate_e0_to)
merged_results["SnO2"] = sno2_group
```

### Plot the mu signals for the reading and the Sn Foil (Figure 4A)

These are the plots shown on Fig. 4 A

```
include_groups = ["Air", "Ar", "H2", "Sn Foil", "SnO2"]
for a_sample in merged_results:
    if merged_results[a_sample].filename in include_groups:
        plt = athenamgr.plot_normalised(merged_results[a_sample])
    
plt.xlim([29180, 29400])
plt.show()

for a_sample in merged_results:
    if merged_results[a_sample].filename in include_groups:
        plt = athenamgr.plot_derivative(merged_results[a_sample])
    
plt.xlim([29190, 29210])
plt.show()
```

### Linear combination fitting - LCF (Figure 4 A and B)
Lineal combination fitting with defaults for the H2, Ar and Air readings (Shown on Fig. 4 B)

```
lcf_components = [merged_results["Sn Foil"],merged_results["SnO2"]] # List of groups to use as components 

r_H2 = athenamgr.lcf_group(merged_results["H2"], lcf_components)
r_Ar = athenamgr.lcf_group(merged_results["Ar"], lcf_components)
r_Air = athenamgr.lcf_group(merged_results["Air"], lcf_components)

c_plots.compare_lcf_plot([merged_results["H2"],r_H2], [merged_results["Ar"],r_Ar], [merged_results["Air"],r_Air])
plt.show()

print(r_H2.arrayname)
```

Sn Foil: 13.67% SnO2: 86.33%

```
r_HH2 = athenamgr.lcf_group(merged_results["H2 H"], lcf_components)
r_HAr = athenamgr.lcf_group(merged_results["Ar H"], lcf_components)
r_HAir = athenamgr.lcf_group(merged_results["Air H"], lcf_components)

c_plots.compare_lcf_plot([merged_results["H2 H"],r_HH2], [merged_results["Ar H"],r_HAr], [merged_results["Air H"],r_HAir])
plt.show()
```

```
print("Goodness of LCF fits")
print ("LCF for H2:\t", "%.4f" % r_H2.rfactor)
print ("LCF for Ar:\t", "%.4f" % r_Ar.rfactor)
print ("LCF for Air:\t", "%.4f" % r_Air.rfactor)
print ("LCF for H\\H2:\t","%.4f" % r_HH2.rfactor)
print ("LCF for H\\Ar:\t","%.4f" % r_HAr.rfactor)
print ("LCF for H\\Air:\t","%.4f" % r_HAir.rfactor)
```

Goodness of LCF fits
LCF for H2:	 0.0007
LCF for Ar:	 0.0004
LCF for Air:	 0.0004
LCF for H\H2:	 0.0023
LCF for H\Ar:	 0.0028
LCF for H\Air:	 0.0026

## Reproduce Figure 5 XAS Processing
Rebin is required for XAS processing (see [Athena Manual](https://bruceravel.github.io/demeter/documents/Athena/process/rebin.html). So after the XANES analysis

```
# Rebin Ar, Air and H2 Samples 
rebin_labels = ["H2", "Ar", "Air"]
rebinned_groups = {}
rebinned_gr=None
for a_sample in merged_results:
    if a_sample in rebin_labels:
        rebinned_gr = athenamgr.rebin_group(merged_results[a_sample])
        rebinned_gr.arrayname = a_sample+" Rebbined"
        rebinned_groups[a_sample+" Rebbined"] = rebinned_gr
        print(a_sample, "rebinned to" , len(rebinned_gr.energy),"from", len(merged_results["Ar"].energy))

athenamgr.save_groups([rebinned_groups["H2 Rebbined"],rebinned_groups["Ar Rebbined"],rebinned_groups["Air Rebbined"]], "rebinned.prj")
```

Air rebinned to 378 from 2093
Ar rebinned to 378 from 2093
H2 rebinned to 378 from 2093

```
# read the input file 
athena_prj = athenamgr.read_project("rebinned.prj")

athena_groups = athenamgr.get_groups(athena_prj)

group_names = []
for a_group in athena_groups:
    group_names.append(a_group.label)
    
for a_group in athena_groups:
    athenamgr.calc_with_defaults(a_group)
```

### Crystal files and fitting parameters

Define the location of the crystal files to be used in fitting.
The fitting parameters can also be changed.

```
# Fitting input variables
# All crystals for this fit are stored at: 
#    C:/harwell/PSDI_test/wf_data/pub_037/additional/
#       1692395a.cif  Pt3Sn for Sn
#       1690711.cif   SnO2
#       1680385.cif   PtO2
#       1692395b.cif  Pt3Sn for Pt
# new test replace Pt3Sn (1692395a.cif) with PtSn
#       1692396.cif   PtSn for Sn 


crystal_files = ["./wf_data/pub_037/additional/1690711.cif",
                 "./wf_data/pub_037/additional/1692396.cif",
                 "./wf_data/pub_037/additional/1680385.cif",
                 "./wf_data/pub_037/additional/1692395b.cif",] #

gds_parms_f = "SnK_edge_gds.csv" # paths and parameters can
sel_paths_f = "SnK_edge_sp.csv"  # be saved and retrieved.

show_graph = False # False to prevent showing graphs

# variables for fit
fit_vars = {}
fit_vars['fitspace']='r'
fit_vars['kmin']=0 
fit_vars['kmax']=10
fit_vars['kw']=2 
fit_vars['dk']=1
fit_vars['window']='hanning'
fit_vars['rmin']=0.0
fit_vars['rmax']=5.0

# Need to specify the absorbing atom and maximum radius
absorbing_atoms = ["Sn","Sn","O","Pt"]
max_radius = 5.0
```

### Atoms and FEFF

Larch does larch does not include a means for running atoms. Atoms is needed to get input for feff and calculate paths. Currently, the fastest option is to run Artemis to obtain the input (.inp) file for feff from a crystal file ('.cif' or '.inp')

The code below shows how subprocess can be used to call perl, execute a small perl script that runs Artemis Atoms, and saves the output file ('inp') in a new directory.

The file can then be used to run FEFF from Larch to calculate scattering paths.

```
# Library with the functions that execute 
# Atoms and FEFF to generate scattering paths
import lib.atoms_feff as feff_runner     

# Set parameters          
# library containign functions tho manage fit, at read, write 
# GDS parameters, and scattering paths. 
import lib.manage_fit as fit_manager  

from larch import Interpreter
session = Interpreter()

# run feff and get a list of feff dirs
feff_dirs = feff_runner.run_feff(crystal_files, absorbing_atoms, max_radius) 

# could prevent running if the files still exist and they are recent (<month old)
```

No conda env active, defaulting to base
Processing: ./wf_data/pub_037/additional/1690711.cif
check if need to build: 1690711_feff
 : ======== running Feff module C:\Users\scman1\AppData\Local\Programs\Python\Python39\lib\site-packages\larch\bin\win64\feff6l.exe ========
 : Feff 6L.02
 : Formula:    SnO2
 : SpaceGroup: P4_2/mnm
 : # sites:    6
 : Calculating potentials and phases...
 : free atom potential and density for atom type    0
 : free atom potential and density for atom type    1
 : free atom potential and density for atom type    2
 : overlapped potential and density for unique potential    0
 : overlapped potential and density for unique potential    1
 : overlapped potential and density for unique potential    2
 : muffin tin radii and interstitial parameters
 : phase shifts for unique potential    0
 : phase shifts for unique potential    1
 : phase shifts for unique potential    2
 : Preparing plane wave scattering amplitudes...
 : nncrit in prcrit       9
 : Searching for paths...
 : Rmax  3.9911  keep and heap limits   0.0000000   0.0000000
 : Preparing neighbor table
 : nfound  nheap  nheapx  nsc    r
 : Paths found       78   (nheapx, nbx      20   4)
 : Eliminating path degeneracies...
 : Plane wave chi amplitude filter   2.50%
 : Unique paths     14,  total paths      74
 : Calculating EXAFS parameters...
 : Curved wave chi amplitude ratio   4.00%
 : Discard feff.dat for paths with cw ratio <   2.67%
 : path  cw ratio     deg    nleg  reff
 : 1   100.000     2.000     2   1.9945
 : 2   100.000     4.000     2   2.0120
 : 3    24.589     2.000     2   3.1300
 : 4     7.462    16.000     3   3.4198
 : 5    16.888     4.000     2   3.4958
 : 6     1.830     4.000     3   3.5770 neglected
 : 7     4.962     8.000     3   3.5770
 : 8    63.998     8.000     2   3.6153
 : 9    13.582     4.000     2   3.7115
 : 10    10.939     8.000     3   3.8109
 : 11    11.000     8.000     3   3.8109
 : 12     3.552     2.000     3   3.9891
 : 13     4.620     2.000     4   3.9891
 : 14     2.243     2.000     4   3.9891 neglected
 : 12 paths kept,   14 examined.
 : Feff done.  Have a nice day.
Processing: ./wf_data/pub_037/additional/1692396.cif
check if need to build: 1692396_feff
 : ======== running Feff module C:\Users\scman1\AppData\Local\Programs\Python\Python39\lib\site-packages\larch\bin\win64\feff6l.exe ========
 : Feff 6L.02
 : Formula:    SnPt
 : SpaceGroup: P6_3/mmc
 : # sites:    4
 : Calculating potentials and phases...
 : free atom potential and density for atom type    0
 : free atom potential and density for atom type    1
 : free atom potential and density for atom type    2
 : overlapped potential and density for unique potential    0
 : overlapped potential and density for unique potential    1
 : overlapped potential and density for unique potential    2
 : muffin tin radii and interstitial parameters
 : phase shifts for unique potential    0
 : phase shifts for unique potential    1
 : phase shifts for unique potential    2
 : Preparing plane wave scattering amplitudes...
 : nncrit in prcrit       9
 : Searching for paths...
 : Rmax  4.8468  keep and heap limits   0.0000000   0.0000000
 : Preparing neighbor table
 : nfound  nheap  nheapx  nsc    r
 : Paths found       94   (nheapx, nbx      26   3)
 : Eliminating path degeneracies...
 : Plane wave chi amplitude filter   2.50%
 : Unique paths      8,  total paths      82
 : Calculating EXAFS parameters...
 : Curved wave chi amplitude ratio   4.00%
 : Discard feff.dat for paths with cw ratio <   2.67%
 : path  cw ratio     deg    nleg  reff
 : 1   100.000     6.000     2   2.6913
 : 2    51.722     6.000     2   3.5669
 : 3    35.180     6.000     2   4.0310
 : 4     1.943     6.000     3   4.0428 neglected
 : 5     7.077    24.000     3   4.4747
 : 6    18.871     6.000     2   4.6750
 : 7     7.156    24.000     3   4.7068
 : 8    11.172     4.000     2   4.8468
 : 7 paths kept,    8 examined.
 : Feff done.  Have a nice day.
Processing: ./wf_data/pub_037/additional/1680385.cif
check if need to build: 1680385_feff
 : ======== running Feff module C:\Users\scman1\AppData\Local\Programs\Python\Python39\lib\site-packages\larch\bin\win64\feff6l.exe ========
 : Feff 6L.02
 : Formula:    PtO2
 : SpaceGroup: P-3m1
 : # sites:    3
 : Calculating potentials and phases...
 : free atom potential and density for atom type    0
 : free atom potential and density for atom type    1
 : free atom potential and density for atom type    2
 : overlapped potential and density for unique potential    0
 : overlapped potential and density for unique potential    1
 : overlapped potential and density for unique potential    2
 : muffin tin radii and interstitial parameters
 : phase shifts for unique potential    0
 : phase shifts for unique potential    1
 : phase shifts for unique potential    2
 : Preparing plane wave scattering amplitudes...
 : nncrit in prcrit       9
 : Searching for paths...
 : Rmax  4.5994  keep and heap limits   0.0000000   0.0000000
 : Preparing neighbor table
 : nfound  nheap  nheapx  nsc    r
 : Paths found      137   (nheapx, nbx      36   4)
 : Eliminating path degeneracies...
 : Plane wave chi amplitude filter   2.50%
 : Unique paths     23,  total paths     119
 : Calculating EXAFS parameters...
 : Curved wave chi amplitude ratio   4.00%
 : Discard feff.dat for paths with cw ratio <   2.67%
 : path  cw ratio     deg    nleg  reff
 : 1   100.000     3.000     2   2.2986
 : 2    92.632     3.000     2   2.3259
 : 3    94.628     6.000     2   3.1130
 : 4    38.837     3.000     2   3.3827
 : 5    48.206     3.000     2   3.4196
 : 6     8.518     4.000     3   3.8551
 : 7    17.035     8.000     3   3.8551
 : 8    37.335     3.000     2   3.8696
 : 9     7.928     6.000     3   3.8824
 : 10     7.325     4.000     3   3.8824
 : 11    14.650     8.000     3   3.8824
 : 12    27.773     3.000     2   3.8859
 : 13     9.422     4.000     3   3.9899
 : 14    18.843     8.000     3   3.9899
 : 15    15.846    12.000     3   4.0220
 : 16    18.521    12.000     3   4.0220
 : 17    14.086     2.000     2   4.3420
 : 18    18.325     3.000     2   4.5971
 : 19    84.329     6.000     3   4.5971
 : 20     8.432     3.000     4   4.5971
 : 21   100.000     3.000     4   4.5971
 : 22     8.158     6.000     4   4.5971
 : 23     6.724     6.000     4   4.5971
 : 23 paths kept,   23 examined.
 : Feff done.  Have a nice day.
Processing: ./wf_data/pub_037/additional/1692395b.cif
check if need to build: 1692395b_feff
 : ======== running Feff module C:\Users\scman1\AppData\Local\Programs\Python\Python39\lib\site-packages\larch\bin\win64\feff6l.exe ========
 : Feff 6L.02
 : Formula:    SnPt3
 : SpaceGroup: Pm-3m
 : # sites:    4
 : Calculating potentials and phases...
 : free atom potential and density for atom type    0
 : free atom potential and density for atom type    1
 : free atom potential and density for atom type    2
 : overlapped potential and density for unique potential    0
 : overlapped potential and density for unique potential    1
 : overlapped potential and density for unique potential    2
 : muffin tin radii and interstitial parameters
 : phase shifts for unique potential    0
 : phase shifts for unique potential    1
 : phase shifts for unique potential    2
 : Preparing plane wave scattering amplitudes...
 : nncrit in prcrit       9
 : Searching for paths...
 : Rmax  4.8586  keep and heap limits   0.0000000   0.0000000
 : Preparing neighbor table
 : nfound  nheap  nheapx  nsc    r
 : Paths found      162   (nheapx, nbx      39   3)
 : Eliminating path degeneracies...
 : Plane wave chi amplitude filter   2.50%
 : Unique paths     11,  total paths     162
 : Calculating EXAFS parameters...
 : Curved wave chi amplitude ratio   4.00%
 : Discard feff.dat for paths with cw ratio <   2.67%
 : path  cw ratio     deg    nleg  reff
 : 1   100.000     4.000     2   2.8051
 : 2   100.000     8.000     2   2.8051
 : 3    19.628     6.000     2   3.9670
 : 4     1.845    32.000     3   4.2076 neglected
 : 5     1.979    16.000     3   4.2076 neglected
 : 6     0.090     8.000     3   4.7886 neglected
 : 7     0.195    16.000     3   4.7886 neglected
 : 8     0.635    16.000     3   4.7886 neglected
 : 9     1.594    32.000     3   4.7886 neglected
 : 10     8.981     8.000     2   4.8586
 : 11    22.270    16.000     2   4.8586
 : 5 paths kept,   11 examined.
 : Feff done.  Have a nice day.

```
# read saved parameters from input gds file
gds = fit_manager.read_gds(gds_parms_f, session)
# show gsd group parameters in a spreadsheet
this_sheet = fit_manager.show_gds(gds)
# save gsd group parameters in a csv file
fit_manager.save_gds(gds, gds_parms_f)
```

Sheet(cells=(Cell(column_start=0, row_end=19, row_start=0, squeeze_column=False, squeeze_row=False, value=[['i…

```
# just in case something was changed
# read the gds data and save it to the csv file 
gds = fit_manager.spreadsheet_to_gds(this_sheet, session)
# save gsd group parameters in a csv file
fit_manager.save_gds(gds, gds_parms_f)
```

#### Showa Select  FEFF paths

To select a path change the value of the select column to 1 in the table displayed after running the cell below.

```
# read saved selected paths from input file
selected_paths = fit_manager.read_selected_paths_list(sel_paths_f, session)

path_sheet = fit_manager.show_feff_paths(crystal_files, selected_paths)
display(path_sheet)
```

Sheet(cells=(Cell(column_end=7, column_start=0, row_end=50, row_start=0, squeeze_column=False, squeeze_row=Fal…

#### 2.5.2 Assing parameters to selected paths

To define the parameters enter values like those presented in the table below into the spreadsheet that appears after running the code in the following cell. The values should correspond to those defined as GDS parameters previously.

|file                      |label    | s02 |e0   |sigma2 |deltar      |
|:------------------------ |------   |-----|-----|-------|------------|
|1690711_feff/feff0001.dat | O.Sn.1	 |amp  |enot |sssno  |alpha\*reff |
|1692396_feff/feff0001.dat | Pt.Sn.1 |amp  |enot |sssnpt |alpha\*reff |
|1680385_feff/feff0001.dat | Pn.O.1  |amp  |enot |sspto  |alpha\*reff |
|1692395b_feff/feff0001.dat| Pn.Pt.1 |amp  |enot |ssptpt |alpha\*reff |
|1692395b_feff/feff0002.dat| Sn.Pt.2 |amp  |enot |ssptsn |alpha\*reff |


**Note:** Labelling is used for reference only using Artemis-FEFF given names. Larch's FEFF does not label paths.

```
sp_sheet = fit_manager.show_selected_paths(path_sheet, selected_paths)
```

Sheet(cells=(Cell(column_end=5, column_start=0, row_start=0, squeeze_column=False, squeeze_row=False, type='te…

```
fit_manager.save_selected_paths_list(sp_sheet, sel_paths_f)
selected_paths = fit_manager.read_selected_paths_list(sel_paths_f, session)
```

### 2.6 Run Fit

XAS fitting is performed in three steps:

1. Create a Transform group to hold the set of Fourier transform parameters, fitting ranges, and space in which the data and sum of paths are to be compared (R space)
2. Create a Dataset group,consistaining of the three components required for fitting(data, paths, and transform group)
3. FEFFIT is run with the list of parameters (gds) for the fit, and the dataset or list of datasets groups.

```
# run fit
fit_list = {}
for a_group in athena_groups:
    trans, dset, out = fit_manager.run_fit(a_group, gds, selected_paths, fit_vars, session)
    fit_list[a_group.filename]=[trans, dset, out]
```

```
for a_fit in fit_list:
    chikr_p = c_plots.plot_markers(fit_list[a_fit][1],fit_vars['rmin'],fit_vars['rmax'],fit_vars['kmin'],fit_vars['kmax'], a_fit)
    chikr_p.show()
```

```
for a_fit in fit_list:
    print("R-factor %.2f"%(fit_list[a_fit][2].rfactor*100)+"%")
```

R-factor 21.49%
R-factor 15.72%
R-factor 15.32%

```
for a_fit in fit_list:
    fit_report = fit_manager.get_fit_report(fit_list[a_fit][2], session)
    print(fit_report)
```

=================== FEFFIT RESULTS ====================
[[Statistics]]
   nvarys, npts       =  9, 324
   n_independent      =  32.831
   chi_square         =  16090.5028
   reduced chi_square =  675.192416
   r-factor           =  0.21486674
   Akaike info crit   =  221.375224
   Bayesian info crit =  234.797580
 
[[Data]]
   fit space          = 'r'
   r-range            = 0.000, 5.000
   k-range            = 0.000, 10.000
   k window, dk       = 'hanning', 1.000
   paths used in fit  = ['1690711_feff/feff0001.dat', '1692396_feff/feff0001.dat', '1680385_feff/feff0001.dat']
   k-weight           = 2
   epsilon_k          = Array(mean=6.5492e-04, std=1.5375e-04)
   epsilon_r          = 0.00584232
   n_independent      = 32.831
 
[[Variables]]
   alpha          =  0.04110174 +/-unknown   (init=  0.00000000)
   amp            =  1.65689497 +/-unknown   (init=  1.00000000)
   delr           =  0.00000000 +/-unknown   (init=  0.00000000)
   enot           =  3.91593099 +/-unknown   (init=  0.00000000)
   sspto          =  0.04896875 +/-unknown   (init=  0.00300000)
   ssptpt         =  0.00300000 +/-unknown   (init=  0.00300000)
   ssptsn         =  0.00300000 +/-unknown   (init=  0.00300000)
   sssno          =  0.00845404 +/-unknown   (init=  0.00300000)
   sssnpt         =  0.01321578 +/-unknown   (init=  0.00300000)
 
[[Correlations]]    (unreported correlations are <  0.100)
 
[[Paths]]
 = Path 'O.Sn.1' = Sn K Edge
    feffdat file = 1690711_feff/feff0001.dat, from feff run '1690711_feff'
    geometry  atom      x        y        z      ipot
              Sn       0.0000,  0.0000,  0.0000  0 (absorber)
               O      -1.4103,  1.4103, -0.0000  1
     reff   =  1.99450000
     degen  =  2.00000000
     n*s02  =  1.65689497  := 'amp'
     e0     =  3.91593099  := 'enot'
     r      =  2.07647742  := 'reff + alpha*reff'
     deltar =  0.08197742  := 'alpha*reff'
     sigma2 =  0.00845404  := 'sssno'

 = Path 'Pt.Sn.1' = Sn K Edge
    feffdat file = 1692396_feff/feff0001.dat, from feff run '1692396_feff'
    geometry  atom      x        y        z      ipot
              Sn       0.0000,  0.0000,  0.0000  0 (absorber)
              Pt      -2.0155,  1.1637,  1.3515  1
     reff   =  2.69130000
     degen  =  6.00000000
     n*s02  =  1.65689497  := 'amp'
     e0     =  3.91593099  := 'enot'
     r      =  2.80191712  := 'reff + alpha*reff'
     deltar =  0.11061712  := 'alpha*reff'
     sigma2 =  0.01321578  := 'sssnpt'

 = Path 'Pt.O.1' = O K Edge
    feffdat file = 1680385_feff/feff0001.dat, from feff run '1680385_feff'
    geometry  atom      x        y        z      ipot
               O       0.0000,  0.0000,  0.0000  0 (absorber)
              Pt       1.5565, -0.8986,  1.4329  1
     reff   =  2.29860000
     degen  =  3.00000000
     n*s02  =  1.65689497  := 'amp'
     e0     =  3.91593099  := 'enot'
     r      =  2.39307646  := 'reff + alpha*reff'
     deltar =  0.09447646  := 'alpha*reff'
     sigma2 =  0.04896875  := 'sspto'

=======================================================
=================== FEFFIT RESULTS ====================
[[Statistics]]
   nvarys, npts       =  9, 324
   n_independent      =  32.831
   chi_square         =  11732.0591
   reduced chi_square =  492.302661
   r-factor           =  0.15722646
   Akaike info crit   =  211.003783
   Bayesian info crit =  224.426139
 
[[Data]]
   fit space          = 'r'
   r-range            = 0.000, 5.000
   k-range            = 0.000, 10.000
   k window, dk       = 'hanning', 1.000
   paths used in fit  = ['1690711_feff/feff0001.dat', '1692396_feff/feff0001.dat', '1680385_feff/feff0001.dat']
   k-weight           = 2
   epsilon_k          = Array(mean=8.0570e-04, std=1.4740e-04)
   epsilon_r          = 0.00718735
   n_independent      = 32.831
 
[[Variables]]
   alpha          =  0.02374903 +/-unknown   (init=  0.00000000)
   amp            =  2.81082464 +/-unknown   (init=  1.00000000)
   delr           =  0.00000000 +/-unknown   (init=  0.00000000)
   enot           =  2.24246331 +/-unknown   (init=  0.00000000)
   sspto          =  0.05583506 +/-unknown   (init=  0.00300000)
   ssptpt         =  0.00300000 +/-unknown   (init=  0.00300000)
   ssptsn         =  0.00300000 +/-unknown   (init=  0.00300000)
   sssno          =  0.00738566 +/-unknown   (init=  0.00300000)
   sssnpt         =  0.05986780 +/-unknown   (init=  0.00300000)
 
[[Correlations]]    (unreported correlations are <  0.100)
 
[[Paths]]
 = Path 'O.Sn.1' = Sn K Edge
    feffdat file = 1690711_feff/feff0001.dat, from feff run '1690711_feff'
    geometry  atom      x        y        z      ipot
              Sn       0.0000,  0.0000,  0.0000  0 (absorber)
               O      -1.4103,  1.4103, -0.0000  1
     reff   =  1.99450000
     degen  =  2.00000000
     n*s02  =  2.81082464  := 'amp'
     e0     =  2.24246331  := 'enot'
     r      =  2.04186744  := 'reff + alpha*reff'
     deltar =  0.04736744  := 'alpha*reff'
     sigma2 =  0.00738566  := 'sssno'

 = Path 'Pt.Sn.1' = Sn K Edge
    feffdat file = 1692396_feff/feff0001.dat, from feff run '1692396_feff'
    geometry  atom      x        y        z      ipot
              Sn       0.0000,  0.0000,  0.0000  0 (absorber)
              Pt      -2.0155,  1.1637,  1.3515  1
     reff   =  2.69130000
     degen  =  6.00000000
     n*s02  =  2.81082464  := 'amp'
     e0     =  2.24246331  := 'enot'
     r      =  2.75521576  := 'reff + alpha*reff'
     deltar =  0.06391576  := 'alpha*reff'
     sigma2 =  0.05986780  := 'sssnpt'

 = Path 'Pt.O.1' = O K Edge
    feffdat file = 1680385_feff/feff0001.dat, from feff run '1680385_feff'
    geometry  atom      x        y        z      ipot
               O       0.0000,  0.0000,  0.0000  0 (absorber)
              Pt       1.5565, -0.8986,  1.4329  1
     reff   =  2.29860000
     degen  =  3.00000000
     n*s02  =  2.81082464  := 'amp'
     e0     =  2.24246331  := 'enot'
     r      =  2.35318952  := 'reff + alpha*reff'
     deltar =  0.05458952  := 'alpha*reff'
     sigma2 =  0.05583506  := 'sspto'

=======================================================
=================== FEFFIT RESULTS ====================
[[Statistics]]
   nvarys, npts       =  9, 324
   n_independent      =  32.831
   chi_square         =  35124.5373
   reduced chi_square =  1473.90181
   r-factor           =  0.15318731
   Akaike info crit   =  247.005417
   Bayesian info crit =  260.427772
 
[[Data]]
   fit space          = 'r'
   r-range            = 0.000, 5.000
   k-range            = 0.000, 10.000
   k window, dk       = 'hanning', 1.000
   paths used in fit  = ['1690711_feff/feff0001.dat', '1692396_feff/feff0001.dat', '1680385_feff/feff0001.dat']
   k-weight           = 2
   epsilon_k          = Array(mean=5.7032e-04, std=4.7893e-04)
   epsilon_r          = 0.00508763
   n_independent      = 32.831
 
[[Variables]]
   alpha          =  0.02323401 +/-unknown   (init=  0.00000000)
   amp            =  3.57090821 +/-unknown   (init=  1.00000000)
   delr           =  0.00000000 +/-unknown   (init=  0.00000000)
   enot           =  3.00943580 +/-unknown   (init=  0.00000000)
   sspto          =  0.07903997 +/-unknown   (init=  0.00300000)
   ssptpt         =  0.00300000 +/-unknown   (init=  0.00300000)
   ssptsn         =  0.00300000 +/-unknown   (init=  0.00300000)
   sssno          =  0.00757681 +/-unknown   (init=  0.00300000)
   sssnpt         =  0.11644412 +/-unknown   (init=  0.00300000)
 
[[Correlations]]    (unreported correlations are <  0.100)
 
[[Paths]]
 = Path 'O.Sn.1' = Sn K Edge
    feffdat file = 1690711_feff/feff0001.dat, from feff run '1690711_feff'
    geometry  atom      x        y        z      ipot
              Sn       0.0000,  0.0000,  0.0000  0 (absorber)
               O      -1.4103,  1.4103, -0.0000  1
     reff   =  1.99450000
     degen  =  2.00000000
     n*s02  =  3.57090821  := 'amp'
     e0     =  3.00943580  := 'enot'
     r      =  2.04084024  := 'reff + alpha*reff'
     deltar =  0.04634024  := 'alpha*reff'
     sigma2 =  0.00757681  := 'sssno'

 = Path 'Pt.Sn.1' = Sn K Edge
    feffdat file = 1692396_feff/feff0001.dat, from feff run '1692396_feff'
    geometry  atom      x        y        z      ipot
              Sn       0.0000,  0.0000,  0.0000  0 (absorber)
              Pt      -2.0155,  1.1637,  1.3515  1
     reff   =  2.69130000
     degen  =  6.00000000
     n*s02  =  3.57090821  := 'amp'
     e0     =  3.00943580  := 'enot'
     r      =  2.75382970  := 'reff + alpha*reff'
     deltar =  0.06252970  := 'alpha*reff'
     sigma2 =  0.11644412  := 'sssnpt'

 = Path 'Pt.O.1' = O K Edge
    feffdat file = 1680385_feff/feff0001.dat, from feff run '1680385_feff'
    geometry  atom      x        y        z      ipot
               O       0.0000,  0.0000,  0.0000  0 (absorber)
              Pt       1.5565, -0.8986,  1.4329  1
     reff   =  2.29860000
     degen  =  3.00000000
     n*s02  =  3.57090821  := 'amp'
     e0     =  3.00943580  := 'enot'
     r      =  2.35200570  := 'reff + alpha*reff'
     deltar =  0.05340570  := 'alpha*reff'
     sigma2 =  0.07903997  := 'sspto'

=======================================================

## Reproducibility of results

All of the results can be reproduced. however there is a small issue regarding which crystal files to use. These are not included in the published dataset. 

Pending contactiong authors for validation of process.

```

```

File: psdi_phase_1/larch/Paper 02 Reproduce XAS.ipynb
# Reproduce  A. M. Messinis, et. al, Nature Catalysis, 2019,  2,  123-133 

This notebook demonstrates reproducing the results of the paper with [Larch](https://xraypy.github.io/xraylarch/xafs/) using the corresponding published dataset (raw data). 



Antonis M. Messinis, Stephen L. J. Luckham, Peter P. Wells, Diego Gianolio, Emma K. Gibson, Harry M. O’Brien, Hazel A. Sparkes, Sean A. Davis, June Callison, David Elorriaga, Oscar Hernandez-Fajardo & Robin B. Bedford (2019) **The highly surprising behaviour of diphosphine ligands in iron-catalysed Negishi cross-coupling** Nature Catalysis, 2019,  2,  123-133 DOI: [10.1038/s41929-018-0197-z](https://doi.org/10.1038/s41929-018-0197-z).

- **Corresponding author**: Robin B. Bedford
- **E-mail**: R.Bedford@bristol.ac.uk


The data used for reproducing the results was published in the University of Bristol Research Data Repository [10.5523/bris.1kp2f62x3klb02mfz2qymcmxmx](https://data.bris.ac.uk/data/dataset/1kp2f62x3klb02mfz2qymcmxmx).


For more details about Larch, see [Larch Website](https://xraypy.github.io/xraylarch/xafs/)

|CDI Entity  |Link       |DOI|
|:-----------|:----------|:---|
|Publication |[cdi_pub: 47](http://cdi.ukcatalysishub.org/articles/47)|[10.1038/s41929-018-0197-z](https://doi.org/10.1038/s41929-018-0197-z) |
|Data Object |[cdi_do: 51](http://cdi.ukcatalysishub.org/datasets/51)|[10.5523/bris.1kp2f62x3klb02mfz2qymcmxmx](https://data.bris.ac.uk/data/dataset/1kp2f62x3klb02mfz2qymcmxmx)|

## Reproducing Results
[Figure 5](https://www.nature.com/articles/s41929-018-0197-z/figures/5) contains the first XAS results presented in the paper.

>Fig. 5 | Time-resolved XAFS spectroscopy studies. a, Formation of cross-coupled and homo-coupled products in the coupling of 1 and 2a at 22 °C. Time 
points A–D corresponding to the points when XAFS data were recorded using the flow reactor (A = 6 s, B = 166 s, C = 482 s, D = 817 s). The colours used for
time-point indicators A– D correspond to the colours of the spectra recorded at these time point shown in c–f; the colours used for the chemical structures
correspond to the colours of the plots in the graphs shown in a and b. b, Expansion of the first 30 s of the reaction, highlighting the catalytic ‘burst’ phase.
**c, Magnitude k2 Fourier transform data** of the Fe foil and the reaction of 1 + 2/MgBr2 catalysed by FeBr2(dpbz)2] (7a) at time points A–D. The shaded
areas are used to highlight the areas of scattering contribution from Fe–Fe (grey), Fe–C/O (orange) and Fe–Br (green).**d, Normalized XANES spectra** of
the Fe foil, FeBr2 and positions A–D. **e, Normalized XANES data** showing a close-up of the edge position of complex 7a (FeBr2(dpbz)2) and positions A–D. **f, Normalized
XANES derivative spectra** of the Fe foil, FeBr2 and positions A–D. The shaded areas are used to highlight the features associated with metallic Fe (grey) and
bromidic Fe (green).

### Data Identification
Data needs merging (assuming all readings correspond to same time). All data is in the "XAS Data" folder of the zip file.
For reproduction we assume that:
|paper label|path                                  |contents        |
|:---------:|:----                                 |:-------------  |
| A-D       |\XAS data\SI77 and Figure 5\Position A|A = 6 s         |
|           |\XAS data\SI77 and Figure 5\Position B|B = 166 s       |
|           |\XAS data\SI77 and Figure 5\Position C|C = 482 s       |
|           |\XAS data\SI77 and Figure 5\Position D|D = 817 s       |
|Fe Metal   |\XAS data\SI70                        |Fe foil standard|
|FeBr       |\XAS data\SI80                        |FeBr standard   |
|7a         |\XAS data\SI81                        |FeBr2dpbz       |

Alternative standards can be found in the athena project SITable5.prj (also in the "\XAS data" folder):
 
|paper label|group           |contents        |
|:--------- |:----           |:---------      |
|Fe Metal   |Fe_foil_may17   |Fe foil standard|
|FeBr       |FeBr_Br         |FeBr standard   |
|7a         |FeBr2(dpbz)2_Br |FeBr2dpbz       |

```
# Library with the functions that replicate athena:
# normalisation, merging, re-binning, LCF
# and visualisation (plotting)
import lib.manage_athena as athenamgr  

# File handling
from pathlib import Path

#plotting library
import matplotlib.pyplot as plt
# inline: shows plot in notebook
# tk: shows plot in popup
%matplotlib inline

# define data location
data_path =  "./wf_data/pub_047/XAS data"

# define mappings:
data_mappings={"Fe Metal": "SI70/*.dat",
               "A":        "SI77 and Figure 5/Position A/*.dat",
               "B":        "SI77 and Figure 5/Position B/*.dat",
               "C":        "SI77 and Figure 5/Position C/*.dat",
               "D":        "SI77 and Figure 5/Position D/*.dat",
               "FeBr":     "SI80/*.dat", 
               "7a":       "SI71/*.dat",}
# Output prefix
f_prefix = "FeBr_bpbz"

# Labels for data in .dat files
               #"0             1    2  3  4    5      6        7
               #"qexafs_energy time I0 It Iref lnI0It lnItIref Element_0 Element_1 Element_2 Element_3 Element_4 Element_5 Element_6 Element_7 Element_8	Element_9	Element_10	Element_11	Element_12	Element_13	Element_14	Element_15	Element_16	Element_17	Element_18 Element_19 Element_20 Element_21 Element_22 Element_23 Element_24 Element_25 Element_26 Element_27 Element_28 Element_29 Element_30 Element_31 Element_32 Element_33 Element_34 Element_35 FF QexafsFFI0"
               #"0      1    2  3  4    5      6"
column_labels = "energy time I0 It Iref lnI0It mu Element0 Element1 Element2 Element3 Element4 Element5 Element6 Element7 Element8 FF QexafsFFI0"

show_graph = True # False to prevent showing graphs
```

### Recover and process beamline data

Recover, merge and save beamline data in an athena project

```
# start processing createa an output dir and sets the logger
source_path, out_path = athenamgr.files_setup(f_prefix, data_path)

merged_results={}
# read all samples, merge and then normalise
for a_sample in data_mappings:
    files_list = athenamgr.get_files_list(source_path, data_mappings[a_sample])

    # read the files for each sample

    sample_list = []

    for i_count, a_file  in enumerate(files_list):
        file_name = a_file.name
        f_suffix = str(i_count).zfill(4) 
        p_name = f_prefix+f_suffix
        p_path = Path(out_path , p_name + ".prj")
        a_group = athenamgr.read_text(a_file, column_labels)
        sample_list.append(a_group)
        
    # merge readings for sample
    merged_xas = athenamgr.merge_readings(sample_list)

    # rename group (same as the file name)
    merged_xas.filename = a_sample
    merged_results[a_sample] = merged_xas
    
merged_prj = Path(out_path,"febr_merge.prj")
# save merged results
athenamgr.save_groups(list(merged_results.values()), merged_prj)
```

### Recover standards 

Recover and save data in a second athena project

```
# get the standards from athena project:
fe_standards = "./wf_data/pub_047/XAS data/SITable5.prj"
# read the input file 

data_prj = athenamgr.read_project(fe_standards)
standard_mappings={"Fe Metal":"Fe_foil_may17",
                  "FeBr": "FeBr2_Br",
                  "7a":"FeBr2_dpbz_2_Br",}

# recalibrate to aling with fe E0 7111.96
recalibrate_e0_to = 7111.96
standard_groups = {}
for a_mapping in standard_mappings:
    standard_groups[a_mapping] = athenamgr.get_group(data_prj, standard_mappings[a_mapping])
    standard_groups[a_mapping].filename = a_mapping
    standard_groups[a_mapping] = athenamgr.recalibrate_energy(standard_groups[a_mapping], recalibrate_e0_to)

standard_prj = Path(out_path,"febr_standards.prj")
# save standards
athenamgr.save_groups([standard_groups["Fe Metal"],standard_groups["FeBr"],
                          standard_groups["7a"]], standard_prj)
```

### Read processed data

Read the data to be analysed from the corresponding project(s)

```
# read the input file 
athena_prj = athenamgr.read_project(merged_prj)

# gather all the groups
athena_groups = athenamgr.get_groups(athena_prj)


# recalculate athena vals 
for g_indx ,a_group in enumerate(athena_groups):
    athenamgr.calc_with_defaults(a_group)
```

### Reproducing 5c: Magnitude k2 Fourier transform data

A-D indicate the time points at at wich Fe Foil XAS data was recorded and the black line corresponds to Fe Foil (Standard).
A-D are in the

```
# custom plotting script for the paper
# includes a smoothing funtion
import paper02_plots as custom_plots
plot_groups = ["Fe Metal", "A", "B", "C", "D"]
v_offset = 3.0
plot_dimensions = (6,8)
line_label_x = 5.0
radius_range = [0, 6]
plt = custom_plots.plot_chir_magnitude(athena_groups = athena_groups, include_groups = plot_groups, 
                          offset = v_offset, aspect = plot_dimensions, 
                          legend_x = line_label_x, xlim=radius_range)
plt.show()
```

### Reproducing 5d: Normalized XANES spectra

A-D indicate the time points at at wich Fe Foil XAS data was recorded, the black line corresponds to Fe Foil, and orange line at the bottom corresponds to FeBr<sub>2</sub>.

```
plot_groups = ["Fe Metal", "A", "B", "C", "D", "FeBr"]
v_offset = 0.5
plot_dimensions = (6,8)
line_label_x = 7135
energy_range = [7100, 7160]
plt = custom_plots.plot_normailised_offset(athena_groups = athena_groups, include_groups =plot_groups, offset = v_offset, aspect = plot_dimensions, 
                              legend_x = line_label_x, xlim=energy_range)
plt.show()
```

### Reproducing 5e: Normalized XANES spectra (close up)

A-D indicate the time points at at wich Fe Foil XAS data was recorded, cyan line at the bottom corresponds to complex 7a.

```
plot_groups = ["A", "B", "C", "D", "7a"]
plot_dimensions = (6,8)
energy_range = [7108, 7135]
mu_range = [0,1.1]

plt = custom_plots.plot_normailised(athena_groups = athena_groups, 
                                    include_groups = plot_groups,
                                    aspect = plot_dimensions, 
                                    xlim=energy_range, 
                                    ylim = mu_range)
plt.show()
```

### Reproducing 5f: Normalized XANES derivative spectra

A-D indicate the time points at at wich Fe Foil XAS data was recorded, the black line corresponds to Fe Foil, and orange line at the bottom corresponds to FeBr<sub>2</sub>.

```
plot_groups = ["Fe Metal", "A", "B", "C", "D", "FeBr"]
v_offset = 0.5
plot_dimensions = (6,8)
line_label_x = 7135
energy_range = [7100, 7160]

plt = custom_plots.plot_norm_deriv_offset(athena_groups = athena_groups,
                                          include_groups =plot_groups, 
                                          offset = v_offset, 
                                          aspect = plot_dimensions, 
                                          legend_x = line_label_x, 
                                          xlim=energy_range)
plt.show
```

## Reproducibility results

Most of the results can be reproduced. 

**Issues:** 

Standars to use for analysis are not easy to identify (parciularly identifying *7a*). Mappings are not explicit enough.

Pending contactiong authors for validation of process.

**Improvements**

We created smoothing functions to present nicer plots, need also to ask if that is OK. Example below shows **Figure 5d Normalized XANES spectra** with smoothing applied. Smoothing can be applied after processing jut to present nicer plots. If applied pre-processing it will modify the results.

```
plt = custom_plots.plot_normailised_offset(athena_groups = athena_groups, include_groups =plot_groups, offset = v_offset, aspect = plot_dimensions, 
                              legend_x = line_label_x, xlim=energy_range, smooth = True)
plt.show()
```
