Repository: UK-Catalysis-Hub/XAS-Workflow-Demo

# XAS-Workflow-Demo
 
A showcase of the alternatives for implementing an XAS processing and analysis workflow
using different combinations of software and languages.

The tasks of the basic workflow are shown in the image below.
Each folder contains an end-to-end example of a workflow. They are described as follows. 
- [Basic Workflow](https://github.com/scman1/XAS-Workflow-Demo/blob/main/basic_workflow)
(GUI Workflow): The data and tasks performed in the basic workflow 
are the same as those used in the XAS-Education example from 
[Bruce Ravel](https://github.com/bruceravel/XAS-Education/tree/master/Examples/FeS2).

File: psdi_phase_1/larch/Reproduce Results Larch-Python.ipynb
# Reproduce Published Results
This example shows how to use alternative software with the published data to reproduce published XAS results.

The input files to be used are the same as those of the Demeter (perl) example.

This example replicates one by one the same operations implementer in the Demeter example

# Libraries 
The following cell includes the libraries imported for  reproduction of results.

```
# Larch Libraries
# library to read ascii files
from larch.io import read_ascii, read_athena
# libraries to handle data groups
from larch.utils import group2dict, dict2group
# library to normalise data
from larch.xafs import pre_edge

# perform background removal
from larch.xafs import autobk
# calculate fourier transform
from larch.xafs import xftf

# import the larch.io libraries for managing athena files
from larch.io import create_athena, read_athena, extract_athenagroup

# File handling
from pathlib import Path

#plotting library
%matplotlib inline
import matplotlib.pyplot as plt

#library for writing to log
import logging

# custom libraries
# read/write csv data
import lib.handle_csv as hcsv
```

# Functions
The following cell includes the custom functions defined for enabling reproduction of results.

```
# initialise log file
def set_logger(log_file):
    logger = logging.getLogger()
    fhandler = logging.FileHandler(filename=log_file, mode='a')
    formatter = logging.Formatter('%(asctime)s - %(name)s - %(levelname)s - %(message)s')
    fhandler.setFormatter(formatter)
    logger.addHandler(fhandler)
    # prevent matplotlib font manager from writing to log
    logging.getLogger('matplotlib.font_manager').disabled = True
    logger.setLevel(logging.DEBUG)

#reading all with the same extension files from a dir
def get_files_list(source_dir, f_pattern):
    i_counter = 0
    files_list = []
    for filepath in sorted(source_dir.glob(f_pattern)):
        i_counter += 1
        files_list.append(filepath)
    return files_list

# Rename columns 
def rename_cols(xafs_group):
    # energy
    engy = xafs_group.col1
    # mu
    mu_e = xafs_group.col2
    # get a dictionary from te group
    xafs_dict = group2dict(xafs_group)
    # add mu and energy to the dictionary
    xafs_dict['energy'] = engy
    xafs_dict['mu'] = mu_e
    xafs_group = dict2group(xafs_dict)
    return xafs_group

# show plot of normalised data
def plot_normalised(xafs_group):
        plt.plot(xafs_group.energy, xafs_group.pre_edge, 'g', label='pre-edge') # plot pre-edge in green
        plt.plot(xafs_group.energy, xafs_group.post_edge, 'r', label='post-edge')# plot post-edge in red
        plt.plot(xafs_group.energy, xafs_group.mu, 'b', label=xafs_group.filename) # plot mu in blue
        plt.grid(color='r', linestyle=':', linewidth=1) #show and format grid
        plt.xlabel('Energy (eV)') # label y graph
        plt.ylabel('x$\mu$(E)') # label y axis
        plt.title("pre-edge and post_edge fitting to $\mu$")
        plt.legend() # show legend

def plot_norm_mu_energy(all_groups, plot_groups, plotparams, xminmax):
    print(xminmax)
    
    for a_group in plot_groups:
        print(a_group, type(a_group))
        
    first_group = int(plot_groups[0])
    #xmin=0, xmax=1
    e_zero = all_groups[first_group].e0
    xmin=e_zero + float(xminmax [2])
    xmax=e_zero + float(xminmax [3])
    plt.xlim(xmin,xmax)
    plt.legend()
    for idx in plot_groups:
        plt.plot(all_groups[int(idx)].energy, all_groups[int(idx)].norm,
                 label = all_groups[int(idx)].label) 
    plt.show()
        

# Extract groups from Athena project and return it with 
# the specified name 

def get_athena_data(data_file, group_label, group_name):
    athena_group = None
    athena_project = read_athena(data_file)
    group_keys=list(athena_project._athena_groups.keys())
    for group_key in group_keys:
        gr_0 = extract_athenagroup(athena_project._athena_groups[group_key])
        if gr_0.label == group_label:
            athena_group = gr_0
            athena_group.label = group_name
            break
    athena_group = calc_with_defaults(athena_group)
    return athena_group
        
        
# use the list of athena groups to retrieve data from the athena projects
def get_data(data_sources):
    project_groups = []
    for a_ds in data_sources:
        data_file = a_ds[0]
        read_as = a_ds[1]
        group_name = a_ds[2]
        if data_file[-4:] == ".prj":
            print ("reading from athena file: ", data_file , "\n")
            project_groups.append(get_athena_data(data_file, read_as, group_name))
        else:
            print ("reading from column file: ", data_file , "\n")
            project_groups.append(get_column_data(data_file, read_as, group_name))
    return project_groups;

def calc_with_defaults(xafs_group):
    # calculate mu and normalise with background extraction
    # should let the user specify the colums for i0, it, mu, iR. 
    if not hasattr(xafs_group, 'mu'):
        xafs_group = get_mu(xafs_group)
    # calculate pre-edge and post edge and add them to group
    # need to read parameters for pre-edge before background calculation with  
    # defaul values undo the work of previous step (setting pre-edge limits).
    pre_edge(xafs_group, pre1=xafs_group.athena_params.bkg.pre1, pre2=xafs_group.athena_params.bkg.pre2)
    #pre_edge(xafs_group)
    # perform background removal
    autobk(xafs_group) # using defaults so no additional parameters are passed
    # calculate fourier transform
    xftf(xafs_group)#, kweight=0.5, kmin=3.0, kmax=12.871, dk=1, kwindow='Hanning')
    return xafs_group
```

# Input parameters (variables)

The variables in the next cell are the processing values that indicate where to get the data from, the pattern of the files to process and the number of files to process. These can be changed to process different datasets.

```
base_prefix = "pub_037"
athena_groups_file = "../inputdata/pub_037_athena.csv"
operations_list_file = "../inputdata/pub_037_operations.csv"
```

```
# create the path for storing results
base_path = Path("./" , base_prefix)
Path(base_path).mkdir(parents=True, exist_ok=True)

# create log file (store processing steps)
log_file = Path("./",base_path,"process.log")
print(log_file)
# set path for log
set_logger(log_file)

logging.info("Started processing")
logging.info("Input variables:")
logging.info("prefix = " + base_prefix)


# get the files list (from csv file), no ID, no headers
logging.info("reading from athena file = " + athena_groups_file)
files_list, _ = hcsv.get_csv_data(athena_groups_file, "", False)
files_list = list(files_list.values())

# get the operations list (from csv file), no ID, no headers
logging.info("reading from operations file = " + operations_list_file )
operations_list, _ = hcsv.get_csv_data(operations_list_file, "", False)
operations_list = list(operations_list.values())

# retrieve data
logging.info("recovering data groups")
athena_groups = get_data(files_list)
logging.info("recovered " + str(len(athena_groups)) + " data groups")

# perform operations

for wf_operation in operations_list:
    # operation id
    op_id = int(wf_operation[0])
    # groups used in the operation
    op_gr = wf_operation[1].split('|')
    # plotting parameters for the operation
    op_ep = wf_operation[2].split('|')
    # graph min-max
    op_mm = wf_operation[4].split('|')
    # result group name
    op_rgn = wf_operation[5].split('|')
    # y offsets for plotting
    op_yofp = wf_operation[6].split('|')
    # x offsets for plotting (do they exist?)
    op_xofp = wf_operation[7].split('|')
    # display text for the operation
    op_msg = wf_operation[3];
    print(op_msg, "\n")
    logging.info(op_msg)
    if (op_id == 1 or op_id == 2):
        # operations 1 and 2 are the same only the plotting parameters change
        logging.info("Ploting Mu")
        print(athena_groups, op_gr, op_ep, op_mm)
        plot_norm_mu_energy(athena_groups, op_gr, op_ep, op_mm)
    elif (op_id == 3):
        # operation 3 is the lineal combination fitting
        logging.info("Lineal combination fitting")
        #do_lcf(athena_groups, op_gr, op_ep, op_mm)
    elif (op_id == 4):
        # operation 4 is merge
        project_groups = do_merge(athena_groups, op_gr, op_rgn);
    elif (op_id == 5):
        # operation 5 is smoothing
        project_groups = do_smooth(athena_groups, op_gr, op_rgn);
    elif (op_id == 6):
        # operation 6 is plotting k.
        # reset plot after each operation
        print("plot in k")
    print("Press any key to continue\n")
    a = input()
    print(a)
```

[root] INFO : Started processing
[root] INFO : Input variables:
[root] INFO : prefix = pub_037
[root] INFO : reading from athena file = ../inputdata/pub_037_athena.csv
[root] INFO : reading from operations file = ../inputdata/pub_037_operations.csv
[root] INFO : recovering data groups

pub_037\process.log
reading from athena file:  ..\Larch\wf_data\pub_037\XAFS_prj\SnO2 0.9 2.6-13.5 gbkg.prj 

reading from athena file:  ..\Larch\wf_data\pub_037\XAFS_prj\Sn K-edge\PtSn_OCO.prj 

reading from athena file:  ..\Larch\wf_data\pub_037\XAFS_prj\Sn K-edge\PtSn_OCA.prj 

reading from athena file:  ..\Larch\wf_data\pub_037\XAFS_prj\Sn K-edge\PtSn_OCH.prj 

reading from athena file:  ..\Larch\wf_data\pub_037\XAFS_prj\Sn foil.prj 

reading from athena file:  ..\Larch\wf_data\pub_037\XAFS_prj\Sn K-edge\PtSn_OC.prj 

reading from athena file:  ..\Larch\wf_data\pub_037\XAFS_prj\Sn K-edge\PtSn_OCH_H2.prj

[root] INFO : recovered 7 data groups
[root] INFO : Show normalised E plot for first five groups
[root] INFO : Ploting Mu
[matplotlib.legend] WARNING : No artists with labels found to put in legend.  Note that artists whose label start with an underscore are ignored when legend() is called with no argument.

Show normalised E plot for first five groups 

[<Group 0x1ea76067190>, <Group 0x1ea76067640>, <Group 0x1ea7a186a00>, <Group 0x1ea7a194610>, <Group 0x1ea760f5250>, <Group 0x1ea76067f40>, <Group 0x1ea7a186550>] ['0', '1', '2', '3', '4'] ['1', '0', '1', '0', '0', '0', '0', '0', '0'] ['20', '60', '-20', '180']
['20', '60', '-20', '180']
0 <class 'str'>
1 <class 'str'>
2 <class 'str'>
3 <class 'str'>
4 <class 'str'>

Press any key to continue

[root] INFO : Plot first derivate for first five groups
[root] INFO : Ploting Mu
[matplotlib.legend] WARNING : No artists with labels found to put in legend.  Note that artists whose label start with an underscore are ignored when legend() is called with no argument.


Plot first derivate for first five groups 

[<Group 0x1ea76067190>, <Group 0x1ea76067640>, <Group 0x1ea7a186a00>, <Group 0x1ea7a194610>, <Group 0x1ea760f5250>, <Group 0x1ea76067f40>, <Group 0x1ea7a186550>] ['0', '1', '2', '3', '4'] ['1', '0', '1', '1', '0', '0', '0', '0', '0'] ['20', '60', '-15', '7']
['20', '60', '-15', '7']
0 <class 'str'>
1 <class 'str'>
2 <class 'str'>
3 <class 'str'>
4 <class 'str'>

Press any key to continue

[root] INFO : Showing SnO2 and Sn foil LCF for H2
[root] INFO : Lineal combination fitting


Showing SnO2 and Sn foil LCF for H2 

Press any key to continue

[root] INFO : Showing SnO2 and Sn foil LCF for Ar
[root] INFO : Lineal combination fitting


Showing SnO2 and Sn foil LCF for Ar 

Press any key to continue

[root] INFO : Showing SnO2 and Sn foil LCF for air
[root] INFO : Lineal combination fitting


Showing SnO2 and Sn foil LCF for air 

Press any key to continue

[root] INFO : Showing SnO2 and Sn H2-H2 LCF for H2
[root] INFO : Lineal combination fitting


Showing SnO2 and Sn H2-H2 LCF for H2 

Press any key to continue

[root] INFO : Showing SnO2 and Sn H2-H2 LCF for Ar
[root] INFO : Lineal combination fitting


Showing SnO2 and Sn H2-H2 LCF for Ar 

Press any key to continue

[root] INFO : Showing SnO2 and Sn H2-H2 LCF for air
[root] INFO : Lineal combination fitting


Showing SnO2 and Sn H2-H2 LCF for air 

Press any key to continue

```
athena_groups[0]
```

```
files_list
```

[['..\\Larch\\wf_data\\pub_037\\XAFS_prj\\SnO2 0.9 2.6-13.5 gbkg.prj',
  'SnO2 0.9',
  'SnO2'],
 ['..\\Larch\\wf_data\\pub_037\\XAFS_prj\\Sn K-edge\\PtSn_OCO.prj',
  'PtSn_OCO rebinned',
  'air'],
 ['..\\Larch\\wf_data\\pub_037\\XAFS_prj\\Sn K-edge\\PtSn_OCA.prj',
  'PtSn_OCA rebinned',
  'Ar'],
 ['..\\Larch\\wf_data\\pub_037\\XAFS_prj\\Sn K-edge\\PtSn_OCH.prj',
  'PtSn_OCH rebinned',
  'H2'],
 ['..\\Larch\\wf_data\\pub_037\\XAFS_prj\\Sn foil.prj', 'merge', 'Sn Foil'],
 ['..\\Larch\\wf_data\\pub_037\\XAFS_prj\\Sn K-edge\\PtSn_OC.prj',
  'PtSn_OC_MERGE_CALIBRATE rebinned',
  'PtSn'],
 ['..\\Larch\\wf_data\\pub_037\\XAFS_prj\\Sn K-edge\\PtSn_OCH_H2.prj',
  'PtSn_OCH rebinned',
  'H2-H2']]

```
operations_list
```

[['1',
  '0|1|2|3|4',
  '1|0|1|0|0|0|0|0|0',
  'Show normalised E plot for first five groups',
  '20|60|-20|180',
  '',
  '0',
  '0'],
 ['2',
  '0|1|2|3|4',
  '1|0|1|1|0|0|0|0|0',
  'Plot first derivate for first five groups',
  '20|60|-15|7',
  '',
  '0',
  '0'],
 ['3',
  '3|0|4',
  '0|0|0|1|0|0|0|0|0',
  'Showing SnO2 and Sn foil LCF for H2',
  '20|60|-20|60',
  '',
  '0',
  '0'],
 ['3',
  '2|0|4',
  '0|0|0|1|0|0|0|0|0',
  'Showing SnO2 and Sn foil LCF for Ar',
  '20|60|-20|60',
  '',
  '0',
  '0'],
 ['3',
  '1|0|4',
  '0|0|0|1|0|0|0|0|0',
  'Showing SnO2 and Sn foil LCF for air',
  '20|60|-20|60',
  '',
  '0',
  '0'],
 ['3',
  '3|0|6',
  '0|0|0|1|0|0|0|0|0',
  'Showing SnO2 and Sn H2-H2 LCF for H2',
  '20|60|-20|60',
  '',
  '0',
  '0'],
 ['3',
  '2|0|6',
  '0|0|0|1|0|0|0|0|0',
  'Showing SnO2 and Sn H2-H2 LCF for Ar',
  '20|60|-20|60',
  '',
  '0',
  '0'],
 ['3',
  '1|0|6',
  '0|0|0|1|0|0|0|0|0',
  'Showing SnO2 and Sn H2-H2 LCF for air',
  '20|60|-20|60',
  '',
  '0',
  '0']]

```
files_list
```

[['..\\Larch\\wf_data\\pub_037\\XAFS_prj\\SnO2 0.9 2.6-13.5 gbkg.prj',
  'SnO2 0.9',
  'SnO2'],
 ['..\\Larch\\wf_data\\pub_037\\XAFS_prj\\Sn K-edge\\PtSn_OCO.prj',
  'PtSn_OCO rebinned',
  'air'],
 ['..\\Larch\\wf_data\\pub_037\\XAFS_prj\\Sn K-edge\\PtSn_OCA.prj',
  'PtSn_OCA rebinned',
  'Ar'],
 ['..\\Larch\\wf_data\\pub_037\\XAFS_prj\\Sn K-edge\\PtSn_OCH.prj',
  'PtSn_OCH rebinned',
  'H2'],
 ['..\\Larch\\wf_data\\pub_037\\XAFS_prj\\Sn foil.prj', 'merge', 'Sn Foil'],
 ['..\\Larch\\wf_data\\pub_037\\XAFS_prj\\Sn K-edge\\PtSn_OC.prj',
  'PtSn_OC_MERGE_CALIBRATE rebinned',
  'PtSn'],
 ['..\\Larch\\wf_data\\pub_037\\XAFS_prj\\Sn K-edge\\PtSn_OCH_H2.prj',
  'PtSn_OCH rebinned',
  'H2-H2']]

File: psdi_phase_1/larch/Validate01ReproduceXAS.ipynb
# Verify reproduced results  

## H. Huang , et. al , Faraday Discuss., 2018, 208, 555 – 573 

This notebook is used to compare the reproduction of the results of the paper against the data publised with the paper. The notebook uses [Larch](https://xraypy.github.io/xraylarch/xafs/). 

Huang, Haoliang, Nassr, Abu Bakr Ahmed Amine, Celorrio, Verónica, Taylor, S. F. Rebecca, Puthiyapura, Vinod Kumar, Hardacre, Christopher, Brett, Dan J. L., Russell, Andrea E. (2018) **Effects of heat treatment atmosphere on the structure and activity of Pt3Sn nanoparticle electrocatalysts: a characterisation case study.** Faraday Discussions. V. 208. pp. 555-573. DOI: [10.1039/c7fd00221a](https://doi.org/10.1039/c7fd00221a).

- **Corresponding author**: Russell, Andrea E.
- **E-mail**: a.e.russell@soton.ac.uk

The data used for reproducing the results was published in the Southampton Instituional Repository DOI: [10.5258/SOTON/D0408](https://eprints.soton.ac.uk/421798/), with the name Xray_data.zip - Dataset.


For more details about Larch, see [Larch Website](https://xraypy.github.io/xraylarch/xafs/)

|CDI Entity  |Link       |DOI|
|:-----------|:----------|:---|
|Publication |[cdi_pub: 37](http://cdi.ukcatalysishub.org/articles/37)|[10.1039/c7fd00221a](https://doi.org/10.1039/c7fd00221a) |
|Data Object |[cdi_do: 537](http://cdi.ukcatalysishub.org/datasets/537)|[10.5258/SOTON/D0408](https://eprints.soton.ac.uk/421798/)|

## Verification process:

 1. get the results from reproduction
 2. get the published athena data
 3. compare each result in every detail and report differences

```
# Library with the functions that rplicate those provided by athena
# normalisation, merging, re-binning, LCF
# and visualisation (plotting)# Library with the functions that rplicate those provided by athena
# normalisation, merging, re-binning, LCF
# and visualisation (plotting)
import lib.manage_athena as athenamgr  

# File handling
from pathlib import Path

import numpy as np

#plotting library
import matplotlib.pyplot as plt
# inline: shows plot in notebook
# tk: shows plot in popup
%matplotlib inline 

# import custom plot functions (replicate plots in paper)
import paper01_plots as c_plots
```

### Get data and merge results for each sample in list
The below reads the raw readings for eache of the samples in data mappings and merges them to create the signals to be processed.

```
data_path = "./wf_data/pub_037/XAFS_prj/Sn K-edge/ascii"

f_prefix = "PtSn_KEdge"

# open saved project and get groups
merge_project = Path(f_prefix, f_prefix+"_merge.prj")

r_merge_groups = athenamgr.read_project(merge_project)
```

```
for a_group in r_merge_groups:
    print(a_group)
```

PtSn
Air
Ar
H2
PtSn_H
Air_H
Ar_H
H2_H
Sn_Foil
SnO2

```
#read the projects published as supporting information
interm_path = "./wf_data/pub_037/XAFS_prj/Sn K-edge"

interm_mappings={"PtSn":  "PtSn_OC.prj",
              "Air":  "PtSn_OCO.prj",
              "Ar":  "PtSn_OCA.prj",
              "H2":  "PtSn_OCH.prj",
              "PtSn H":  "PtSn_OC_H2.prj", 
              "Air H":  "PtSn_OCO_H2.prj",
              "Ar H":  "PtSn_OCA_H2.prj",
              "H2 H":  "PtSn_OCH_H2.prj",}

compare_mappings = {"PtSn":  "PtSn_OC_MERGE_CALIBRATE",
              "Air":  "PtSn_OCO",
              "Ar":  "PtSn_OCA",
              "H2":  "PtSn_OCH",
              "PtSn H":  "PtSn_OC", 
              "Air H":  "PtSn_OCO",
              "Ar H":  "PtSn_OCA",
              "H2 H":  "PtSn_OCH",}

gather ={}
for a_mapping in interm_mappings:
    read_path = Path(interm_path, interm_mappings[a_mapping])
    a_project = athenamgr.read_project(read_path)
    print (a_mapping, interm_mappings[a_mapping])
    for a_group in compare_mappings:
        if a_group == a_mapping:
            print(compare_mappings[a_group])
            gather[a_group] = a_project[compare_mappings[a_group]]
```

PtSn PtSn_OC.prj
PtSn_OC_MERGE_CALIBRATE
Air PtSn_OCO.prj
PtSn_OCO
Ar PtSn_OCA.prj
PtSn_OCA
H2 PtSn_OCH.prj
PtSn_OCH
PtSn H PtSn_OC_H2.prj
PtSn_OC
Air H PtSn_OCO_H2.prj
PtSn_OCO
Ar H PtSn_OCA_H2.prj
PtSn_OCA
H2 H PtSn_OCH_H2.prj
PtSn_OCH

```
print(gather)
```

{'PtSn': <Group 0x248c0d544c0>, 'Air': <Group 0x248c0d224c0>, 'Ar': <Group 0x248c0d29070>, 'H2': <Group 0x248c12ea490>, 'PtSn H': <Group 0x2489c9643d0>, 'Air H': <Group 0x248c0d20c10>, 'Ar H': <Group 0x248c0d22040>, 'H2 H': <Group 0x248c0d20c70>}

```
gather['PtSn']['athena_params']['bkg']['e0']


gather['PtSn']
```

29204.43267

```
list_reproduc = dir(r_merge_groups['Ar'])
list_supp_inf = dir(gather['Ar'])

print (list_reproduc)
print (list_supp_inf)
print('reproduction file has these extra variables at level 1')
print (set(list_reproduc)-set(list_supp_inf))
print('reproduction file is missing these variables at level 1')
print (set(list_supp_inf)-set(list_reproduc))
print('reproduction and supporting info file share these variables at level 1')
same_vars = list (set(list_reproduc).intersection(set(list_supp_inf)))
print (same_vars)
print ("*"*50+'\n\t comparing 1 to 1 matching variables\n'+"*"*50,)

for a_var in same_vars:
    print("Comparing:", a_var)
    type_repr = type(r_merge_groups['Ar'][a_var])
    type_supi = type(gather['Ar'][a_var])
    if type_repr == type_supi:
        print("types match (",type_repr,")" )
        if type_repr == np.ndarray:
            print ('compare numpy arrays')
            len_repr = len (r_merge_groups['Ar'][a_var]) 
            max_repr = max(r_merge_groups['Ar'][a_var])
            min_repr = min(r_merge_groups['Ar'][a_var])
            
            len_supp = len(gather['Ar'][a_var])
            max_supp = max(gather['Ar'][a_var])
            min_supp = min(gather['Ar'][a_var])
            
            if len_repr != len_supp:
                print ('WARNING lenghts ', a_var, ' do not match')
                print("Length reproduced", len_repr, "lenght supporting:", len_supp  )
            if max_repr != max_supp:
                print ('WARNING max ', a_var, ' do not match')
                print("Max value reproduced", max_repr, " supporting:", max_supp  )
            if min_repr != min_supp:
                print ('WARNING mins do not match')
                print("Min Value reproduced", min_repr, "supporting:", min_supp  )
            
    else: 
        print("WARNING types missmatch")
        print("Reproduction type:", type_repr)
        print("Support Info type:", type_supi)
```

['athena_params', 'atsym', 'edge', 'energy', 'epsk', 'epsr', 'label', 'lasso_yvalue', 'mu', 'sel', 'valence']
['athena_params', 'energy', 'epsk', 'epsr', 'label', 'mu', 'sel', 'stddev']
reproduction file has these extra variables at level 1
{'atsym', 'valence', 'lasso_yvalue', 'edge'}
reproduction file is missing these variables at level 1
{'stddev'}
reproduction and supporting info file share these variables at level 1
['energy', 'sel', 'mu', 'athena_params', 'label', 'epsr', 'epsk']
**************************************************
	 comparing 1 to 1 matching variables
**************************************************
Comparing: energy
types match ( <class 'numpy.ndarray'> )
compare numpy arrays
WARNING lenghts  energy  do not match
Length reproduced 2093 lenght supporting: 2064
WARNING max  energy  do not match
Max value reproduced 30063.64  supporting: 30049.061
WARNING mins do not match
Min Value reproduced 29015.15 supporting: 29015.631
Comparing: sel
types match ( <class 'int'> )
Comparing: mu
types match ( <class 'numpy.ndarray'> )
compare numpy arrays
WARNING lenghts  mu  do not match
Length reproduced 2093 lenght supporting: 2064
WARNING max  mu  do not match
Max value reproduced 0.14722249999999998  supporting: 0.147185830612245
WARNING mins do not match
Min Value reproduced 0.0755105 supporting: 0.0762233226923077
Comparing: athena_params
types match ( <class 'larch.symboltable.Group'> )
Comparing: label
types match ( <class 'str'> )
Comparing: epsr
WARNING types missmatch
Reproduction type: <class 'str'>
Support Info type: <class 'float'>
Comparing: epsk
WARNING types missmatch
Reproduction type: <class 'str'>
Support Info type: <class 'float'>

```
# energy remove the first value 2015.15 and the last 29 values from 3,049.62
# r_merge_groups['Ar']['energy'][-29:]
#                 |=> remove from here
#array([30049.1 , 30049.62, 30050.14, 30050.66, 30051.18, 30051.69,
#       30052.21, 30052.73, 30053.25, 30053.77, 30054.29, 30054.81,
#       30055.33, 30055.85, 30056.37, 30056.89, 30057.41, 30057.92,
#       30058.44, 30058.96, 30059.48, 30060.  , 30060.52, 30061.04,
#       30061.56, 30062.08, 30062.6 , 30063.12, 30063.64])
# r_merge_groups['Ar']['energy'][:5]
# remove up to <=|
# array([29015.15, 29015.64, 29016.12, 29016.6 , 29017.09])
# in total remove 29 values then the differences in max min will be minimal.
```

array([29015.15, 29015.64, 29016.12, 29016.6 , 29017.09])

### Get standards
The code below reads the Sn Foil and SnO2 project and retrieves the foil data used to copare to the readings

```
# get the Sn foil from project:
sn_foil = "./wf_data/pub_037/XAFS_prj/Sn foil.prj"
# read the input file 
sn_foil_prj = athenamgr.read_project(sn_foil)

sn_foil_group = athenamgr.get_group(sn_foil_prj, 'merge')
sn_foil_group.filename = "Sn Foil"
sn_foil_group = athenamgr.recalibrate_energy(sn_foil_group, recalibrate_e0_to)
merged_results["Sn Foil"] = sn_foil_group

# get the Sn O2 standard from project:
sno2 = "./wf_data/pub_037/XAFS_prj/SnO2 0.9 2.6-13.5 gbkg.prj"
# read the input file 
sno2_prj = athenamgr.read_project(sno2)

sno2_group = athenamgr.get_group(sno2_prj, "SnO2_0_9_2_6_13_5_0_8_1_0_with_theory")#'SnO2_0_9')
sno2_group.filename = "SnO2"
sno2_group = athenamgr.recalibrate_energy(sno2_group, recalibrate_e0_to)
merged_results["SnO2"] = sno2_group
```

### Plot the mu signals for the reading and the Sn Foil (Figure 4A)

These are the plots shown on Fig. 4 A

```
include_groups = ["Air", "Ar", "H2", "Sn Foil", "SnO2"]
for a_sample in merged_results:
    if merged_results[a_sample].filename in include_groups:
        plt = athenamgr.plot_normalised(merged_results[a_sample])
    
plt.xlim([29180, 29400])
plt.show()

for a_sample in merged_results:
    if merged_results[a_sample].filename in include_groups:
        plt = athenamgr.plot_derivative(merged_results[a_sample])
    
plt.xlim([29190, 29210])
plt.show()
```

### Linear combination fitting - LCF (Figure 4 A and B)
Lineal combination fitting with defaults for the H2, Ar and Air readings (Shown on Fig. 4 B)

```
lcf_components = [merged_results["Sn Foil"],merged_results["SnO2"]] # List of groups to use as components 

r_H2 = athenamgr.lcf_group(merged_results["H2"], lcf_components)
r_Ar = athenamgr.lcf_group(merged_results["Ar"], lcf_components)
r_Air = athenamgr.lcf_group(merged_results["Air"], lcf_components)

c_plots.compare_lcf_plot([merged_results["H2"],r_H2], [merged_results["Ar"],r_Ar], [merged_results["Air"],r_Air])
plt.show()

print(r_H2.arrayname)
```

Sn Foil: 12.50% SnO2: 87.50%

```
r_HH2 = athenamgr.lcf_group(merged_results["H2 H"], lcf_components)
r_HAr = athenamgr.lcf_group(merged_results["Ar H"], lcf_components)
r_HAir = athenamgr.lcf_group(merged_results["Air H"], lcf_components)

c_plots.compare_lcf_plot([merged_results["H2 H"],r_HH2], [merged_results["Ar H"],r_HAr], [merged_results["Air H"],r_HAir])
plt.show()
```

```
print("Goodness of LCF fits")
print ("LCF for H2:\t", "%.4f" % r_H2.rfactor)
print ("LCF for Ar:\t", "%.4f" % r_Ar.rfactor)
print ("LCF for Air:\t", "%.4f" % r_Air.rfactor)
print ("LCF for H\\H2:\t","%.4f" % r_HH2.rfactor)
print ("LCF for H\\Ar:\t","%.4f" % r_HAr.rfactor)
print ("LCF for H\\Air:\t","%.4f" % r_HAir.rfactor)
```

Goodness of LCF fits
LCF for H2:	 0.0007
LCF for Ar:	 0.0003
LCF for Air:	 0.0004
LCF for H\H2:	 0.0023
LCF for H\Ar:	 0.0024
LCF for H\Air:	 0.0022

## Reproduce Figure 5 EXAFS Processing
Rebin is required for XAS processing (see [Athena Manual](https://bruceravel.github.io/demeter/documents/Athena/process/rebin.html)). So after the XANES analysis

```
# Rebin Ar, Air and H2 Samples 
rebin_labels = ["H2", "Ar", "Air"]
rebinned_groups = {}
rebinned_gr=None
for a_sample in merged_results:
    if a_sample in rebin_labels:
        rebinned_gr = athenamgr.rebin_group(merged_results[a_sample])
        rebinned_gr.arrayname = a_sample+" Rebbined"
        rebinned_groups[a_sample+" Rebbined"] = rebinned_gr
        print(a_sample, "rebinned to" , len(rebinned_gr.energy),"from", len(merged_results["Ar"].energy))
rebin_project = "rebinned.prj"
athenamgr.save_groups([rebinned_groups["H2 Rebbined"],rebinned_groups["Ar Rebbined"],rebinned_groups["Air Rebbined"]], rebin_project)
```

Air rebinned to 378 from 2093
Ar rebinned to 378 from 2093
H2 rebinned to 378 from 2093

```
# read the input file 
athena_prj = athenamgr.read_project(rebin_project)

fit_groups = athenamgr.get_groups(athena_prj)

group_names = []
for a_group in fit_groups:
    group_names.append(a_group.label)
    
for a_group in fit_groups:
    athenamgr.calc_with_defaults(a_group)
```

### Crystal files and fitting parameters

Define the location of the crystal files to be used in fitting.
The fitting parameters can also be changed.

```
# Fitting input variables
# All crystals for this fit are stored at: 
#    C:/harwell/PSDI_test/wf_data/pub_037/additional/
#       1692395a.cif  Pt3Sn for Sn
#       1690711.cif   SnO2
#       1680385.cif   PtO2
#       1692395b.cif  Pt3Sn for Pt
# new test replace Pt3Sn (1692395a.cif) with PtSn
#       1692396.cif   PtSn for Sn 


crystal_files = ["./wf_data/pub_037/additional/1690711.cif",
                 "./wf_data/pub_037/additional/1692396.cif",
                 "./wf_data/pub_037/additional/1680385.cif",
                 "./wf_data/pub_037/additional/1692395b.cif",] #

gds_parms_f = "SnK_edge_gds.csv" # paths and parameters can
sel_paths_f = "SnK_edge_sp.csv"  # be saved and retrieved.

show_graph = False # False to prevent showing graphs

# variables for fit
fit_vars = {}
fit_vars['fitspace']='r'
fit_vars['kmin']=0 
fit_vars['kmax']=10
fit_vars['kw']=2 
fit_vars['dk']=1
fit_vars['window']='hanning'
fit_vars['rmin']=0.0
fit_vars['rmax']=5.0

# Need to specify the absorbing atom and maximum radius
absorbing_atoms = ["Sn","Sn","O","Pt"]
max_radius = 5.0
```

### Atoms and FEFF

Larch does larch does not include a means for running atoms. Atoms is needed to get input for feff and calculate paths. Currently, the fastest option is to run Artemis to obtain the input (.inp) file for feff from a crystal file ('.cif' or '.inp')

The code below shows how subprocess can be used to call perl, execute a small perl script that runs Artemis Atoms, and saves the output file ('inp') in a new directory.

The file can then be used to run FEFF from Larch to calculate scattering paths.

```
# Library with the functions that execute 
# Atoms and FEFF to generate scattering paths
import lib.atoms_feff as feff_runner     

# Set parameters          
# library containign functions tho manage fit, at read, write 
# GDS parameters, and scattering paths. 
import lib.manage_fit as fit_manager  

from larch import Interpreter
session = Interpreter()

# run feff and get a list of feff dirs
feff_dirs = feff_runner.run_feff(crystal_files, absorbing_atoms, max_radius) 

# could prevent running if the files still exist and they are recent (<month old)
```

No conda env active, defaulting to base
Processing: ./wf_data/pub_037/additional/1690711.cif
check if need to build: 1690711_feff
 : ======== running Feff module C:\Users\scman1\AppData\Local\Programs\Python\Python39\lib\site-packages\larch\bin\win64\feff6l.exe ========
 : Feff 6L.02
 : Formula:    SnO2
 : SpaceGroup: P4_2/mnm
 : # sites:    6
 : Calculating potentials and phases...
 : free atom potential and density for atom type    0
 : free atom potential and density for atom type    1
 : free atom potential and density for atom type    2
 : overlapped potential and density for unique potential    0
 : overlapped potential and density for unique potential    1
 : overlapped potential and density for unique potential    2
 : muffin tin radii and interstitial parameters
 : phase shifts for unique potential    0
 : phase shifts for unique potential    1
 : phase shifts for unique potential    2
 : Preparing plane wave scattering amplitudes...
 : nncrit in prcrit       9
 : Searching for paths...
 : Rmax  3.9911  keep and heap limits   0.0000000   0.0000000
 : Preparing neighbor table
 : nfound  nheap  nheapx  nsc    r
 : Paths found       78   (nheapx, nbx      20   4)
 : Eliminating path degeneracies...
 : Plane wave chi amplitude filter   2.50%
 : Unique paths     14,  total paths      74
 : Calculating EXAFS parameters...
 : Curved wave chi amplitude ratio   4.00%
 : Discard feff.dat for paths with cw ratio <   2.67%
 : path  cw ratio     deg    nleg  reff
 : 1   100.000     2.000     2   1.9945
 : 2   100.000     4.000     2   2.0120
 : 3    24.589     2.000     2   3.1300
 : 4     7.462    16.000     3   3.4198
 : 5    16.888     4.000     2   3.4958
 : 6     1.830     4.000     3   3.5770 neglected
 : 7     4.962     8.000     3   3.5770
 : 8    63.998     8.000     2   3.6153
 : 9    13.582     4.000     2   3.7115
 : 10    10.939     8.000     3   3.8109
 : 11    11.000     8.000     3   3.8109
 : 12     3.552     2.000     3   3.9891
 : 13     4.620     2.000     4   3.9891
 : 14     2.243     2.000     4   3.9891 neglected
 : 12 paths kept,   14 examined.
 : Feff done.  Have a nice day.
Processing: ./wf_data/pub_037/additional/1692396.cif
check if need to build: 1692396_feff
 : ======== running Feff module C:\Users\scman1\AppData\Local\Programs\Python\Python39\lib\site-packages\larch\bin\win64\feff6l.exe ========
 : Feff 6L.02
 : Formula:    SnPt
 : SpaceGroup: P6_3/mmc
 : # sites:    4
 : Calculating potentials and phases...
 : free atom potential and density for atom type    0
 : free atom potential and density for atom type    1
 : free atom potential and density for atom type    2
 : overlapped potential and density for unique potential    0
 : overlapped potential and density for unique potential    1
 : overlapped potential and density for unique potential    2
 : muffin tin radii and interstitial parameters
 : phase shifts for unique potential    0
 : phase shifts for unique potential    1
 : phase shifts for unique potential    2
 : Preparing plane wave scattering amplitudes...
 : nncrit in prcrit       9
 : Searching for paths...
 : Rmax  4.8468  keep and heap limits   0.0000000   0.0000000
 : Preparing neighbor table
 : nfound  nheap  nheapx  nsc    r
 : Paths found       94   (nheapx, nbx      26   3)
 : Eliminating path degeneracies...
 : Plane wave chi amplitude filter   2.50%
 : Unique paths      8,  total paths      82
 : Calculating EXAFS parameters...
 : Curved wave chi amplitude ratio   4.00%
 : Discard feff.dat for paths with cw ratio <   2.67%
 : path  cw ratio     deg    nleg  reff
 : 1   100.000     6.000     2   2.6913
 : 2    51.722     6.000     2   3.5669
 : 3    35.180     6.000     2   4.0310
 : 4     1.943     6.000     3   4.0428 neglected
 : 5     7.077    24.000     3   4.4747
 : 6    18.871     6.000     2   4.6750
 : 7     7.156    24.000     3   4.7068
 : 8    11.172     4.000     2   4.8468
 : 7 paths kept,    8 examined.
 : Feff done.  Have a nice day.
Processing: ./wf_data/pub_037/additional/1680385.cif
check if need to build: 1680385_feff
 : ======== running Feff module C:\Users\scman1\AppData\Local\Programs\Python\Python39\lib\site-packages\larch\bin\win64\feff6l.exe ========
 : Feff 6L.02
 : Formula:    PtO2
 : SpaceGroup: P-3m1
 : # sites:    3
 : Calculating potentials and phases...
 : free atom potential and density for atom type    0
 : free atom potential and density for atom type    1
 : free atom potential and density for atom type    2
 : overlapped potential and density for unique potential    0
 : overlapped potential and density for unique potential    1
 : overlapped potential and density for unique potential    2
 : muffin tin radii and interstitial parameters
 : phase shifts for unique potential    0
 : phase shifts for unique potential    1
 : phase shifts for unique potential    2
 : Preparing plane wave scattering amplitudes...
 : nncrit in prcrit       9
 : Searching for paths...
 : Rmax  4.5994  keep and heap limits   0.0000000   0.0000000
 : Preparing neighbor table
 : nfound  nheap  nheapx  nsc    r
 : Paths found      137   (nheapx, nbx      36   4)
 : Eliminating path degeneracies...
 : Plane wave chi amplitude filter   2.50%
 : Unique paths     23,  total paths     119
 : Calculating EXAFS parameters...
 : Curved wave chi amplitude ratio   4.00%
 : Discard feff.dat for paths with cw ratio <   2.67%
 : path  cw ratio     deg    nleg  reff
 : 1   100.000     3.000     2   2.2986
 : 2    92.632     3.000     2   2.3259
 : 3    94.628     6.000     2   3.1130
 : 4    38.837     3.000     2   3.3827
 : 5    48.206     3.000     2   3.4196
 : 6     8.518     4.000     3   3.8551
 : 7    17.035     8.000     3   3.8551
 : 8    37.335     3.000     2   3.8696
 : 9     7.928     6.000     3   3.8824
 : 10     7.325     4.000     3   3.8824
 : 11    14.650     8.000     3   3.8824
 : 12    27.773     3.000     2   3.8859
 : 13     9.422     4.000     3   3.9899
 : 14    18.843     8.000     3   3.9899
 : 15    15.846    12.000     3   4.0220
 : 16    18.521    12.000     3   4.0220
 : 17    14.086     2.000     2   4.3420
 : 18    18.325     3.000     2   4.5971
 : 19    84.329     6.000     3   4.5971
 : 20     8.432     3.000     4   4.5971
 : 21   100.000     3.000     4   4.5971
 : 22     8.158     6.000     4   4.5971
 : 23     6.724     6.000     4   4.5971
 : 23 paths kept,   23 examined.
 : Feff done.  Have a nice day.
Processing: ./wf_data/pub_037/additional/1692395b.cif
check if need to build: 1692395b_feff
 : ======== running Feff module C:\Users\scman1\AppData\Local\Programs\Python\Python39\lib\site-packages\larch\bin\win64\feff6l.exe ========
 : Feff 6L.02
 : Formula:    SnPt3
 : SpaceGroup: Pm-3m
 : # sites:    4
 : Calculating potentials and phases...
 : free atom potential and density for atom type    0
 : free atom potential and density for atom type    1
 : free atom potential and density for atom type    2
 : overlapped potential and density for unique potential    0
 : overlapped potential and density for unique potential    1
 : overlapped potential and density for unique potential    2
 : muffin tin radii and interstitial parameters
 : phase shifts for unique potential    0
 : phase shifts for unique potential    1
 : phase shifts for unique potential    2
 : Preparing plane wave scattering amplitudes...
 : nncrit in prcrit       9
 : Searching for paths...
 : Rmax  4.8586  keep and heap limits   0.0000000   0.0000000
 : Preparing neighbor table
 : nfound  nheap  nheapx  nsc    r
 : Paths found      162   (nheapx, nbx      39   3)
 : Eliminating path degeneracies...
 : Plane wave chi amplitude filter   2.50%
 : Unique paths     11,  total paths     162
 : Calculating EXAFS parameters...
 : Curved wave chi amplitude ratio   4.00%
 : Discard feff.dat for paths with cw ratio <   2.67%
 : path  cw ratio     deg    nleg  reff
 : 1   100.000     4.000     2   2.8051
 : 2   100.000     8.000     2   2.8051
 : 3    19.628     6.000     2   3.9670
 : 4     1.845    32.000     3   4.2076 neglected
 : 5     1.979    16.000     3   4.2076 neglected
 : 6     0.090     8.000     3   4.7886 neglected
 : 7     0.195    16.000     3   4.7886 neglected
 : 8     0.635    16.000     3   4.7886 neglected
 : 9     1.594    32.000     3   4.7886 neglected
 : 10     8.981     8.000     2   4.8586
 : 11    22.270    16.000     2   4.8586
 : 5 paths kept,   11 examined.
 : Feff done.  Have a nice day.

```
# read saved parameters from input gds file
gds = fit_manager.read_gds(gds_parms_f, session)
# show gsd group parameters in a spreadsheet
this_sheet = fit_manager.show_gds(gds)
# save gsd group parameters in a csv file
fit_manager.save_gds(gds, gds_parms_f)
```

Sheet(cells=(Cell(column_start=0, row_end=19, row_start=0, squeeze_column=False, squeeze_row=False, value=[['i…

```
# just in case something was changed
# read the gds data and save it to the csv file 
gds = fit_manager.spreadsheet_to_gds(this_sheet, session)
# save gsd group parameters in a csv file
fit_manager.save_gds(gds, gds_parms_f)
```

#### Showa Select  FEFF paths

To select a path change the value of the select column to 1 in the table displayed after running the cell below.

```
# read saved selected paths from input file
selected_paths = fit_manager.read_selected_paths_list(sel_paths_f, session)

path_sheet = fit_manager.show_feff_paths(crystal_files, selected_paths)
display(path_sheet)
```

Sheet(cells=(Cell(column_end=7, column_start=0, row_end=50, row_start=0, squeeze_column=False, squeeze_row=Fal…

#### 2.5.2 Assing parameters to selected paths

To define the parameters enter values like those presented in the table below into the spreadsheet that appears after running the code in the following cell. The values should correspond to those defined as GDS parameters previously.

|file                      |label    | s02 |e0   |sigma2 |deltar      |
|:------------------------ |------   |-----|-----|-------|------------|
|1690711_feff/feff0001.dat | O.Sn.1	 |amp  |enot |sssno  |alpha\*reff |
|1692396_feff/feff0001.dat | Pt.Sn.1 |amp  |enot |sssnpt |alpha\*reff |
|1680385_feff/feff0001.dat | Pn.O.1  |amp  |enot |sspto  |alpha\*reff |
|1692395b_feff/feff0001.dat| Pn.Pt.1 |amp  |enot |ssptpt |alpha\*reff |
|1692395b_feff/feff0002.dat| Sn.Pt.2 |amp  |enot |ssptsn |alpha\*reff |


**Note:** Labelling is used for reference only using Artemis-FEFF given names. Larch's FEFF does not label paths.

```
sp_sheet = fit_manager.show_selected_paths(path_sheet, selected_paths)
```

Sheet(cells=(Cell(column_end=5, column_start=0, row_start=0, squeeze_column=False, squeeze_row=False, type='te…

```
fit_manager.save_selected_paths_list(sp_sheet, sel_paths_f)
selected_paths = fit_manager.read_selected_paths_list(sel_paths_f, session)
```

### 2.6 Run Fit

XAS fitting is performed in three steps:

1. Create a Transform group to hold the set of Fourier transform parameters, fitting ranges, and space in which the data and sum of paths are to be compared (R space)
2. Create a Dataset group,consistaining of the three components required for fitting(data, paths, and transform group)
3. FEFFIT is run with the list of parameters (gds) for the fit, and the dataset or list of datasets groups.

```
# run fit
fit_list = {}
for a_group in fit_groups:
    trans, dset, out = fit_manager.run_fit(a_group, gds, selected_paths, fit_vars, session)
    fit_list[a_group.filename]=[trans, dset, out]
```

```
for a_fit in fit_list:
    chikr_p = c_plots.plot_markers(fit_list[a_fit][1],fit_vars['rmin'],fit_vars['rmax'],fit_vars['kmin'],fit_vars['kmax'], a_fit)
    chikr_p.show()
```

```
for a_fit in fit_list:
    print("R-factor %.2f"%(fit_list[a_fit][2].rfactor*100)+"%")
```

R-factor 23.08%
R-factor 16.82%
R-factor 15.32%

```
for a_fit in fit_list:
    fit_report = fit_manager.get_fit_report(fit_list[a_fit][2], session)
    print(fit_report)
```

=================== FEFFIT RESULTS ====================
[[Statistics]]
   nvarys, npts       =  9, 324
   n_independent      =  32.831
   chi_square         =  23618.3122
   reduced chi_square =  991.075637
   r-factor           =  0.23083703
   Akaike info crit   =  233.975533
   Bayesian info crit =  247.397888
 
[[Data]]
   fit space          = 'r'
   r-range            = 0.000, 5.000
   k-range            = 0.000, 10.000
   k window, dk       = 'hanning', 1.000
   paths used in fit  = ['1690711_feff/feff0001.dat', '1692396_feff/feff0001.dat', '1680385_feff/feff0001.dat']
   k-weight           = 2
   epsilon_k          = Array(mean=5.81028e-4, std=1.79275e-4)
   epsilon_r          = 0.00518313
   n_independent      = 32.831
 
[[Variables]]
   alpha          =  0.04079657 +/-unknown   (init=  0.00000000)
   amp            =  1.77060258 +/-unknown   (init=  1.00000000)
   delr           =  0.00000000 +/-unknown   (init=  0.00000000)
   enot           =  4.13024764 +/-unknown   (init=  0.00000000)
   sspto          =  0.05174480 +/-unknown   (init=  0.00300000)
   ssptpt         =  0.00300000 +/-unknown   (init=  0.00300000)
   ssptsn         =  0.00300000 +/-unknown   (init=  0.00300000)
   sssno          =  0.00922905 +/-unknown   (init=  0.00300000)
   sssnpt         =  0.01378791 +/-unknown   (init=  0.00300000)
 
[[Correlations]]    (unreported correlations are <  0.100)
 
[[Paths]]
 = Path 'O.Sn.1' = Sn K Edge
    feffdat file = 1690711_feff/feff0001.dat, from feff run '1690711_feff'
    geometry  atom      x        y        z      ipot
              Sn       0.0000,  0.0000,  0.0000  0 (absorber)
               O      -1.4103,  1.4103, -0.0000  1
     reff   =  1.99450000
     degen  =  2.00000000
     n*s02  =  1.77060258  := 'amp'
     e0     =  4.13024764  := 'enot'
     r      =  2.07586875  := 'reff + alpha*reff'
     deltar =  0.08136875  := 'alpha*reff'
     sigma2 =  0.00922905  := 'sssno'

 = Path 'Pt.Sn.1' = Sn K Edge
    feffdat file = 1692396_feff/feff0001.dat, from feff run '1692396_feff'
    geometry  atom      x        y        z      ipot
              Sn       0.0000,  0.0000,  0.0000  0 (absorber)
              Pt      -2.0155,  1.1637,  1.3515  1
     reff   =  2.69130000
     degen  =  6.00000000
     n*s02  =  1.77060258  := 'amp'
     e0     =  4.13024764  := 'enot'
     r      =  2.80109580  := 'reff + alpha*reff'
     deltar =  0.10979580  := 'alpha*reff'
     sigma2 =  0.01378791  := 'sssnpt'

 = Path 'Pt.O.1' = O K Edge
    feffdat file = 1680385_feff/feff0001.dat, from feff run '1680385_feff'
    geometry  atom      x        y        z      ipot
               O       0.0000,  0.0000,  0.0000  0 (absorber)
              Pt       1.5565, -0.8986,  1.4329  1
     reff   =  2.29860000
     degen  =  3.00000000
     n*s02  =  1.77060258  := 'amp'
     e0     =  4.13024764  := 'enot'
     r      =  2.39237499  := 'reff + alpha*reff'
     deltar =  0.09377499  := 'alpha*reff'
     sigma2 =  0.05174480  := 'sspto'

=======================================================
=================== FEFFIT RESULTS ====================
[[Statistics]]
   nvarys, npts       =  9, 324
   n_independent      =  32.831
   chi_square         =  12631.8656
   reduced chi_square =  530.060495
   r-factor           =  0.16816382
   Akaike info crit   =  213.429909
   Bayesian info crit =  226.852265
 
[[Data]]
   fit space          = 'r'
   r-range            = 0.000, 5.000
   k-range            = 0.000, 10.000
   k window, dk       = 'hanning', 1.000
   paths used in fit  = ['1690711_feff/feff0001.dat', '1692396_feff/feff0001.dat', '1680385_feff/feff0001.dat']
   k-weight           = 2
   epsilon_k          = Array(mean=8.34392e-4, std=1.61034e-4)
   epsilon_r          = 0.00744329
   n_independent      = 32.831
 
[[Variables]]
   alpha          =  0.02214137 +/-unknown   (init=  0.00000000)
   amp            =  3.03017463 +/-unknown   (init=  1.00000000)
   delr           =  0.00000000 +/-unknown   (init=  0.00000000)
   enot           =  2.18105072 +/-unknown   (init=  0.00000000)
   sspto          =  0.05794470 +/-unknown   (init=  0.00300000)
   ssptpt         =  0.00300000 +/-unknown   (init=  0.00300000)
   ssptsn         =  0.00300000 +/-unknown   (init=  0.00300000)
   sssno          =  0.00822687 +/-unknown   (init=  0.00300000)
   sssnpt         =  0.05956965 +/-unknown   (init=  0.00300000)
 
[[Correlations]]    (unreported correlations are <  0.100)
 
[[Paths]]
 = Path 'O.Sn.1' = Sn K Edge
    feffdat file = 1690711_feff/feff0001.dat, from feff run '1690711_feff'
    geometry  atom      x        y        z      ipot
              Sn       0.0000,  0.0000,  0.0000  0 (absorber)
               O      -1.4103,  1.4103, -0.0000  1
     reff   =  1.99450000
     degen  =  2.00000000
     n*s02  =  3.03017463  := 'amp'
     e0     =  2.18105072  := 'enot'
     r      =  2.03866096  := 'reff + alpha*reff'
     deltar =  0.04416096  := 'alpha*reff'
     sigma2 =  0.00822687  := 'sssno'

 = Path 'Pt.Sn.1' = Sn K Edge
    feffdat file = 1692396_feff/feff0001.dat, from feff run '1692396_feff'
    geometry  atom      x        y        z      ipot
              Sn       0.0000,  0.0000,  0.0000  0 (absorber)
              Pt      -2.0155,  1.1637,  1.3515  1
     reff   =  2.69130000
     degen  =  6.00000000
     n*s02  =  3.03017463  := 'amp'
     e0     =  2.18105072  := 'enot'
     r      =  2.75088907  := 'reff + alpha*reff'
     deltar =  0.05958907  := 'alpha*reff'
     sigma2 =  0.05956965  := 'sssnpt'

 = Path 'Pt.O.1' = O K Edge
    feffdat file = 1680385_feff/feff0001.dat, from feff run '1680385_feff'
    geometry  atom      x        y        z      ipot
               O       0.0000,  0.0000,  0.0000  0 (absorber)
              Pt       1.5565, -0.8986,  1.4329  1
     reff   =  2.29860000
     degen  =  3.00000000
     n*s02  =  3.03017463  := 'amp'
     e0     =  2.18105072  := 'enot'
     r      =  2.34949415  := 'reff + alpha*reff'
     deltar =  0.05089415  := 'alpha*reff'
     sigma2 =  0.05794470  := 'sspto'

=======================================================
=================== FEFFIT RESULTS ====================
[[Statistics]]
   nvarys, npts       =  9, 324
   n_independent      =  32.831
   chi_square         =  35124.5373
   reduced chi_square =  1473.90181
   r-factor           =  0.15318731
   Akaike info crit   =  247.005417
   Bayesian info crit =  260.427772
 
[[Data]]
   fit space          = 'r'
   r-range            = 0.000, 5.000
   k-range            = 0.000, 10.000
   k window, dk       = 'hanning', 1.000
   paths used in fit  = ['1690711_feff/feff0001.dat', '1692396_feff/feff0001.dat', '1680385_feff/feff0001.dat']
   k-weight           = 2
   epsilon_k          = Array(mean=5.70323e-4, std=4.78934e-4)
   epsilon_r          = 0.00508763
   n_independent      = 32.831
 
[[Variables]]
   alpha          =  0.02323403 +/-unknown   (init=  0.00000000)
   amp            =  3.57090864 +/-unknown   (init=  1.00000000)
   delr           =  0.00000000 +/-unknown   (init=  0.00000000)
   enot           =  3.00943969 +/-unknown   (init=  0.00000000)
   sspto          =  0.07904007 +/-unknown   (init=  0.00300000)
   ssptpt         =  0.00300000 +/-unknown   (init=  0.00300000)
   ssptsn         =  0.00300000 +/-unknown   (init=  0.00300000)
   sssno          =  0.00757681 +/-unknown   (init=  0.00300000)
   sssnpt         =  0.11644448 +/-unknown   (init=  0.00300000)
 
[[Correlations]]    (unreported correlations are <  0.100)
 
[[Paths]]
 = Path 'O.Sn.1' = Sn K Edge
    feffdat file = 1690711_feff/feff0001.dat, from feff run '1690711_feff'
    geometry  atom      x        y        z      ipot
              Sn       0.0000,  0.0000,  0.0000  0 (absorber)
               O      -1.4103,  1.4103, -0.0000  1
     reff   =  1.99450000
     degen  =  2.00000000
     n*s02  =  3.57090864  := 'amp'
     e0     =  3.00943969  := 'enot'
     r      =  2.04084027  := 'reff + alpha*reff'
     deltar =  0.04634027  := 'alpha*reff'
     sigma2 =  0.00757681  := 'sssno'

 = Path 'Pt.Sn.1' = Sn K Edge
    feffdat file = 1692396_feff/feff0001.dat, from feff run '1692396_feff'
    geometry  atom      x        y        z      ipot
              Sn       0.0000,  0.0000,  0.0000  0 (absorber)
              Pt      -2.0155,  1.1637,  1.3515  1
     reff   =  2.69130000
     degen  =  6.00000000
     n*s02  =  3.57090864  := 'amp'
     e0     =  3.00943969  := 'enot'
     r      =  2.75382974  := 'reff + alpha*reff'
     deltar =  0.06252974  := 'alpha*reff'
     sigma2 =  0.11644448  := 'sssnpt'

 = Path 'Pt.O.1' = O K Edge
    feffdat file = 1680385_feff/feff0001.dat, from feff run '1680385_feff'
    geometry  atom      x        y        z      ipot
               O       0.0000,  0.0000,  0.0000  0 (absorber)
              Pt       1.5565, -0.8986,  1.4329  1
     reff   =  2.29860000
     degen  =  3.00000000
     n*s02  =  3.57090864  := 'amp'
     e0     =  3.00943969  := 'enot'
     r      =  2.35200573  := 'reff + alpha*reff'
     deltar =  0.05340573  := 'alpha*reff'
     sigma2 =  0.07904007  := 'sspto'

=======================================================

## Reproducibility of results

All of the results can be reproduced. however there is a small issue regarding which crystal files to use. These are not included in the published dataset. 

Pending contactiong authors for validation of process.
